Repository: claescc/glazing-cathedral-eleonora

# Ceramics Cathedral of Eleonora

A colour-first ceramic library with structured recipes and searchable supplied sources.

## Current content

- 265 structured recipe records; 26 historic surface records.
- 128 formula transcriptions from *Colour in Glazes*, with 23 matched specimen photographs. The merged Chrome-tin maroon formula on PDF p. 140 remains source-only.
- All 25 numbered recipes in the *Ash Glazes* appendix, PDF pp. 183–185, visually checked.
- Five base recipes / named variants from *Cone 5–6 Glazes*, PDF p. 12, visually checked.
- 108 distinct readable sources; 19,955 source pages; 19,153 searchable text pages after OCR recovery. All 1,220 formerly textless pages have source images; 802 still have no recognised text. These are page counts, not counts of verified recipes. Three PDF-named files contain HTML, with one exact duplicate among them.

## Sources and generation

Original PDFs remain read-only in the supplied library. The source catalogue records SHA-256 hashes and exact filenames. Recipe amounts preserve the source; non-100 bases are scaled proportionally for the base-batch calculator. Ash formulas expressed as parts scale by the complete printed total.

Run `tools/index_sources.py`, `tools/import_bloomfield.py`, then `tools/append_checked_recipes.py` using Python with PyMuPDF. The first script creates search chunks and source-page facsimiles. It identifies recipe-related candidates using ingredient terms, not semantic verification. Formula transcriptions and photographs have separate provenance. The 128 Bloomfield transcriptions were checked structurally, with sample page inspections; they are not labelled as individually visually verified.


Run `tools/build_reading_visuals.py` after source indexing to regenerate the Reading Room finding aids: actual covers or labelled title/source previews, recipe headings, source-page thumbnails, and explicitly recorded photograph-page links. Colour, surface, cone and atmosphere descriptions are copied from labelled source fields. Extracted headings and passages remain finding aids, not newly verified formulas.

The browser loads the compact recipe-page index first and fetches the all-text chunks only when requested. Original page images are the authority where text extraction is garbled. Recipes, source search, page reading and favourites work without a server database.

## Delivery

The existing GitHub Pages site serves the repository root at ceramicscathedral.com. Preserve CNAME. `node build-static.mjs` additionally prepares the static distribution. The existing Sites manifest is retained for compatibility; it is not the domain hosting configuration.

### Continuous deployment

Production branch: `main`. GitHub Pages automatically builds and deploys updates pushed to this branch. Local-only commits do not trigger GitHub Pages.

Project delivery policy, approved 25 September 2026: after each completed change, run `node build-static.mjs` and `node tools/check-site.mjs`, commit, then push `main` to `origin`. Do not leave an approved release committed only locally. Verify the GitHub Pages deployment run and the public site before reporting it deployed. If checks or publishing fail, report the failure rather than claiming delivery. Do not force-push or publish unfinished feature branches.

Production: https://ceramicscathedral.com/

Deployment runs: https://github.com/claescc/glazing-cathedral-eleonora/actions

## Verification (22 September 2026)

Validated unique recipe IDs, ingredient values, photograph paths and source-page images. Browser checks cover desktop/mobile layout, filtering, progressive loading, both batch conventions, nested source dialogs, page navigation, saved recipes, recipe-page search, all-text search and index view. No browser exceptions or page-width overflow in the tested 1440 px and 390 px layouts.

## Release target and preservation gate

`release-target.json` fixes the production identity. `node tools/check-release-target.mjs` is imported by the build and refuses a wrong repository, branch, domain, legacy Sites identity, removed copy or changed/missing original assets. `docs/content-preservation-baseline.json` captures the existing production-source copy and original asset/data hashes. Preserve it during layout work; never refresh it simply to clear a failure. The separate ChatGPT-hosted copy is not an approved delivery target.

## Source coverage recovery · 7 November 2026

The current reader uses `assets/library/expanded/`. Original data and assets remain unchanged under the preservation baseline. `coverage.json` reconciles every supplied file by hash, every source page and every structured recipe, including candidate pages with no structured record. `knowledge-paths.json` routes all readable sources into subject rooms. These paths and page indexing do not establish complete chapter synthesis or individual visual verification of all formulas. Three unreadable PDF-named files still need valid replacements.

File: assets/library/expanded/advances-in-powder-and-ceramic-materials-science-2023-bowen-li-c776eedf.json (part 1 of 11)
[{"page": 1, "text": "ADVANCES IN\nPOWDER AND\nCERAMIC\nMATERIALS\nSCIENCE 2023\nEDITED BY\nBowen Li\nDipankar Ghosh\nEugene A. Olevsky\nKathy Lu\nFagin Dong\nJinhong Li\nRuigang Wang\nAlexander D. Dupuy\nElisa Torresani\nTIMS\nSpringer", "recipeCandidate": false, "image": "assets/library/advances-in-powder-and-ceramic-materials-science-2023-bowen-li-c776eedf/p1.jpg", "textMethod": "ocr-unverified", "ocrConfidence": 1}, {"page": 2, "text": "The Minerals, Metals & Materials Series\n\n\n\nThe Minerals, Metals & Materials Series publications connect the global\nminerals, metals, and materials communities. They provide an opportunity\nto learn about the latest developments in the field and engage researchers,\nprofessionals, and students in discussions leading to further discovery. The\nseries covers a full range of topics from metals to photonics and from\nmaterial properties and structures to potential applications.", "recipeCandidate": false, "image": "assets/library/expanded/pages/advances-in-powder-and-ceramic-materials-science-2023-bowen-li-c776eedf/p2.avif", "imageKind": "Rendered source-page preview; searchable text available below"}, {"page": 3, "text": "Editors\nBowen Li, Dipankar Ghosh, Eugene A. Olevsky, Kathy Lu, Faqin Dong,\nJinhong Li, Ruigang Wang, Alexander D. Dupuy and Elisa Torresani\n\nAdvances in Powder and Ceramic\nMaterials Science 2023", "recipeCandidate": false, "image": "assets/library/expanded/pages/advances-in-powder-and-ceramic-materials-science-2023-bowen-li-c776eedf/p3.avif", "imageKind": "Rendered source-page preview; searchable text available below"}, {"page": 4, "text": "Editors\nBowen Li\nMichigan Technological University, Houghton, MI, USA\n\nDipankar Ghosh\nOld Dominion University, Norfolk, VA, USA\n\nEugene A. Olevsky\nSan Diego State University, San Diego, CA, USA\n\nKathy Lu\nVirginia Polytechnic Institute and State University, Blacksburg, VA, USA\n\nFaqin Dong\nSouthwest University of Science and Technology, Mianyang, China\n\nJinhong Li\nChina University of Geosciences, Beijing, China\n\nRuigang Wang\nThe University of Alabama, Tuscaloosa, AL, USA\n\nAlexander D. Dupuy\nUniversity of California, Irvine, Irvine, CA, USA\n\nElisa Torresani\nSan Diego State University, San Diego, CA, USA\n\n\n\n\n\nISSN 2367-1181              e-ISSN 2367-1696\nThe Minerals, Metals & Materials Series\nISBN 978-3-031-22621-2      e-ISBN 978-3-031-22622-9\nhttps://doi.org/10.1007/978-3-031-22622-9\n\n© The Minerals, Metals & Materials Society 2023", "recipeCandidate": false, "image": "assets/library/expanded/pages/advances-in-powder-and-ceramic-materials-science-2023-bowen-li-c776eedf/p4.avif", "imageKind": "Rendered source-page preview; searchable text available below"}, {"page": 5, "text": "This work is subject to copyright. All rights are solely and exclusively\nlicensed by the Publisher, whether the whole or part of the material is\nconcerned, specifically the rights of translation, reprinting, reuse of\nillustrations, recitation, broadcasting, reproduction on microfilms or in any\nother physical way, and transmission or information storage and retrieval,\nelectronic adaptation, computer software, or by similar or dissimilar\nmethodology now known or hereafter developed.\n\nThe use of general descriptive names, registered names, trademarks, service\nmarks, etc. in this publication does not imply, even in the absence of a\nspecific statement, that such names are exempt from the relevant protective\nlaws and regulations and therefore free for general use.\n\nThe publisher, the authors, and the editors are safe to assume that the advice\nand information in this book are believed to be true and accurate at the date\nof publication. Neither the publisher nor the authors or the editors give a\nwarranty, expressed or implied, with respect to the material contained\nherein or for any errors or omissions that may have been made. The\npublisher remains neutral with regard to jurisdictional claims in published\nmaps and institutional affiliations.\n\nCover illustration: From Chapter “Fabrication of Ultra-Lightweight and\nHighly Porous Alumina Scaffolds by a Novel Sol–Gel/Freeze Casting\nHybrid Method”, Pei-Chieh Ho et al., Figure 3: SEM micrographs of\nalumina scaffolds in a in transverse section with 10vol% solid content b in\nlongitudinal plane with 10vol% solid content c smooth lamellae surface of\nalumina scaffolds with nanoscale pores with 10vol% solid content d\ntransverse section with 5vol% solid content e longitudinal plane with 5vol%\nsolid content f discontinuous lamellae surface of alumina scaffolds with\n10vol% solid content. https://​doi.​org/​10.​1007/​978-3-031-22622-9_​4.\n\nThis Springer imprint is published by the registered company Springer\nNature Switzerland AG\nThe registered company address is: Gewerbestrasse 11, 6330 Cham,\nSwitzerland", "recipeCandidate": false, "image": "assets/library/expanded/pages/advances-in-powder-and-ceramic-materials-science-2023-bowen-li-c776eedf/p5.avif", "imageKind": "Rendered source-page preview; searchable text available below"}, {"page": 6, "text": "Preface\nCeramic materials science covers the science and technology of creating\nobjects from inorganic, non-metallic materials, and includes design,\nsynthesis, and fabrication of ceramics, glasses, advanced concretes, and\nceramic-metal composites. Powder metallurgy and ceramics always share\nsimilar technical principals and methodologies in studying processes and\nstructures of diverse materials from powder preparation, forming, sintering,\nuntil product finishing. In recent years, the hybrids of ceramic materials and\nmetallic materials have received plenty of interdisciplinary inspirations and\nachievements in material processes and functional applications including\nionic batteries, catalysis, energy storage, superconductors, semiconductor,\nfiltrations, additive manufacturing, etc.\n   To promote interdisciplinary studies, The Minerals, Metals & Materials\nSociety (TMS) Materials Characterization Committee and Powder\nMaterials Committee have co-sponsored a symposium “Advances in\nPowder and Ceramic Materials Science” during the TMS Annual Meeting\nannually since 2020. This symposium is focused on the advances of powder\nand ceramic materials in the fundamental research, technology\ndevelopment, and industrial applications. The subjects of the symposium\ninclude synthesis, characterization, modeling, and simulation of powder and\nceramic materials; design and control of ceramic microstructure and\nproperties; ceramic powders and processing; surface treatment and thin\nfilms, membranes, and coatings of ceramics; hybrid systems of ceramic,\nmetal, and/or polymer composites; and metallurgical byproducts for\nceramic manufacturing. A special topic of “high-entropy ceramics” has\nbeen added to the 2023 symposium due to the superior properties of high-\nentropy ceramics with novel concepts that have attracted researchers to\nexplore various potential structural and functional applications, while a\nnumber of materials are being re-acquainted and developed.\n   This volume of proceedings includes 16 reviewed manuscripts of\noriginal research from the symposia “Advances in Powder and Ceramic\nMaterial Science” and “Powder Materials Processing and Fundamental\nUnderstanding” (Sponsored by TMS Materials Processing & Manufacturing\nDivision Powder Materials Committee). The manuscripts were invited or\ncontributed by the researchers from the fields of powder processing,\nmaterials science, engineering, metallurgy, physics, manufacturing, and", "recipeCandidate": false, "image": "assets/library/expanded/pages/advances-in-powder-and-ceramic-materials-science-2023-bowen-li-c776eedf/p6.avif", "imageKind": "Rendered source-page preview; searchable text available below"}, {"page": 7, "text": "applications. This book provides authors’ up-to-date achievements in\npowder and ceramic materials. It would be a useful reference for academic\nand industry readers.\n   The editors of this book would like to thank the authors for their\ncontribution of manuscripts, the TMS Materials Characterization\nCommittee and Powder Materials Committee for their support, and the\nTMS Program Committee and Springer for publishing this stand-alone\nvolume.\n                                Bowen Li (Lead Organizer)", "recipeCandidate": false, "image": "assets/library/expanded/pages/advances-in-powder-and-ceramic-materials-science-2023-bowen-li-c776eedf/p7.avif", "imageKind": "Rendered source-page preview; searchable text available below"}, {"page": 8, "text": "Contents\n\nPart I Advances in Powder and Ceramic Materials Science\nDesign of High-Entropy Ceramics with IGZO-Based Compounds for\nElectroceramics Applications\n   Zaid Alejandro Luzanilla Meléndrez, Alejandro Durán,\n   Francisco Brown, Ofelia Hernández Negrete, Javier Hernández Paredes\n   and Victor Emmanuel Alvarez Montano\nDevelopment of High Voltage Multilayer Ceramic Capacitor\n   Hyungsuk K. D. Kim\nDevelopment of an Experimentally Derived Model for Molybdenum\nCarbide (Mo2C) Synthesis in a Fluidized-Bed Reactor\n   Maureen P. Chorney, Jerome P. Downey and K. V. Sudhakar\nFabrication of Ultra-Lightweight and Highly Porous Alumina Scaffolds\nby a Novel Sol–Gel/​Freeze Casting Hybrid Method\n   Pei-Chieh Ho, Haw-Kai Chang and Po-Yu Chen\nEffect of Three-Dimensionally Connected Porous Hydroxyapatite\nCeramics on Enhancing Heat Storage of Lithium Nitrate Phase\nTransformation Materials\n   Ruifan Zhou, Shuang Song, Jinhong Li, Lu Jiang and Yixiu Xin\nWater Gradations Stoichiometrical​ly Resolve Cuprous-Chloride\nTetrahedral Stamps in a Hydrochloric-Acid Smelter\n   Kai-Wei Liu and Jia-Lin Hsu\nPhase Equilibria of SiO2-Ce2O3-CaO-25wt.% Al2O3 System at 1773 K\n   Rensheng Li, Mengchuan Li, Tongsheng Zhang and Wanlin Wang\nPrinted Carbon Nanotube and Graphene Heaters for Drying Ceramics\n   Ziyad Sherif, John Patsavellas and Konstantinos Salonitis\nEnhancing Reinforcing Efficiency of SiC Particles in Aluminum Matrix\nComposites with Intercalated Oxygen Atoms\n   M. R. Joo and D. H. Bae\nWeathering Resistance of Post-consumer Glass and Sawdust\nReinforced Polyester Composites", "recipeCandidate": false, "image": "assets/library/expanded/pages/advances-in-powder-and-ceramic-materials-science-2023-bowen-li-c776eedf/p8.avif", "imageKind": "Rendered source-page preview; searchable text available below"}, {"page": 9, "text": "Kator Jeff Jomboh, Mohammed Kabir Yakubu, Wilson Uzochukwu Eze,\n   Adele Dzikwi Garkida and Emmanuel Majiyebo Alemaka\nPreparation of FeMnAlSiC Powder by CO2-Steel Slag Cooperative\nElectro Deoxidation\n   Zhenwei Jing, Xiaofei Xing, Ju Meng, Hongyan Yan, Hui Li and\n   Jinglong Liang\nThermodynamic Analysis of BN Prepared by Electrodepositio​n BN\nPower\n   Ju Meng, Chao Luo, Zhenwei Jing, Hongyan Yan, Hui Li and\n   Jinglong Liang\nUse of Ceramic Waste in Different Percentages as a Replacement of the\nFine Aggregate in Mortars\n   M. G. P. Cherene, G. C. Xavier, A. R. G. Azevedo and S. N. Monteiro\nPart II Powder Materials Processing and Fundamental Understanding\nCombustion Synthesis of ZrC-TiC Composite Nanoparticle by Self-\nPropagating High Temperature Synthesis (SHS) in ZrO2–TiO2–Mg/Al–\nC System\n   Mehmet Bugdayci and Ozan Coban\nSintering Mechanism for Polycrystalline Diamond\n   Randal M. German\nCombustion Synthesis of B4C–TiB2 Composite Nanoparticle by Self-\nPropagating High-Temperature Synthesis (SHS) in B2O3–TiO2–Mg–C\nSystem\n   Ozan Coban, Mehmet Bugdayci, Serkan Baslayici and M. Ercan Acma\nAuthor Index\nSubject Index", "recipeCandidate": false, "image": "assets/library/expanded/pages/advances-in-powder-and-ceramic-materials-science-2023-bowen-li-c776eedf/p9.avif", "imageKind": "Rendered source-page preview; searchable text available below"}, {"page": 10, "text": "About the Editors\nBowen Li   is a Research Professor in the\nDepartment of Materials Science and\nEngineering and Institute of Materials\nProcessing at Michigan Technological\nUniversity. His research interests include\nmaterials characterization and analysis, metals\nextraction, ceramic process, antimicrobial\nadditives and surface treatment, porous\nmaterials, applied mineralogy, and solid waste\nreuse. He has published more than 140 technical\npapers in peer-reviewed journals and conference\nproceedings, authored/co-authored 3 books, and\nedited/co-edited 12 books. He also holds 16\npatents and has delivered more than 30 invited technical talks. Dr. Li\nreceived a Ph.D. degree in Mineralogy and Petrology from China\nUniversity of Geosciences Beijing in 1998 and a Ph.D. degree in Materials\nScience and Engineering from Michigan Technological University in 2008.\nHe has been an active member in The Minerals, Metals & Materials Society\n(TMS), Society for Mining, Metallurgy & Exploration (SME), and China\nCeramic Society. At TMS, he has served as the chair of the Materials\nCharacterization Committee and as a member of TMS CDDC Committee,\nPowder Materials Committee, and the Biomaterials Committee. He has also\nserved as an EPD Award committee member, JOM subject advisor, and key\nreader for Metallurgical and Materials Transactions A. He has been\norganizer/co-organizer of a number of international symposia and sessions.\nHe also served as an editorial board member of the Journal of Minerals and\nMaterials Characterization and Engineering, Reviews on Advanced\nMaterials Science, and FUTO Journal Series. He is the recipient of AIME\nHal W. Hardinge Award (2022).\n\n\n\nDipankar Ghosh   is currently an Associate Professor in the Mechanical\nand Aerospace Engineering Department at Old Dominion University\n(ODU), Norfolk, VA and joined the MAE faculty in July 2014. Prior to", "recipeCandidate": false, "image": "assets/library/expanded/pages/advances-in-powder-and-ceramic-materials-science-2023-bowen-li-c776eedf/p10.avif", "imageKind": "Rendered source-page preview; searchable text available below"}, {"page": 11, "text": "joining ODU, Dr. Ghosh was a postdoctoral\nscholar in the Division of Engineering and\nApplied Science at California Institute of\nTechnology. He also held a position of\npostdoctoral associate in the Materials Science\nand Engineering Department at University of\nFlorida. He completed his Ph.D. in Mechanical\nEngineering in 2009 from the University of\nFlorida, Gainesville. Dr. Ghosh directs the\nLaboratory of Advanced Manufacturing of\nMaterials. His research is focused on the\nfreezing of particulate suspensions to develop\nnovel directionally porous materials and\nmultilayered composites. Dr. Ghosh is primarily\nworking on advancing the freeze-casting technology for the synthesis and\ndesign of novel hierarchical ceramics and composites with a\nmultidisciplinary research approach. Dr. Ghosh has published 2 book\nchapters, 47 peer-reviewed articles in prestigious journals, and is author/co-\nauthor in over 50 conference presentations. His research has been funded by\nthe US National Science Foundation (NSF), Thomas F. and Kate Miller\nJeffress Memorial Trust, Office of Naval Research (ONR), 4Va program,\nprivate industry, and internal grants from ODU Research Foundation.\n\n\n\nEugene A. Olevsky   is the Dean and Distinguished Professor of the\nCollege of Engineering at San Diego State University. He has two M.S.\ndegrees in Mechanical Engineering and Applied Mathematics and a Ph.D.\nin Materials Engineering. He is the author of over 500 publications and\nmore than 150 invited presentations in sintering research. He has supervised\nmore than 100 postdoctoral, graduate, and undergraduate students. Prof.\nOlevsky is a Fellow of the American Ceramic Society, a Fellow of the\nAmerican Society of Mechanical Engineers, a Fellow of ASM International,\nHumboldt Fellow, and a Fellow of the International Institute of Science of\nSintering.", "recipeCandidate": false, "image": "assets/library/expanded/pages/advances-in-powder-and-ceramic-materials-science-2023-bowen-li-c776eedf/p11.avif", "imageKind": "Rendered source-page preview; searchable text available below"}, {"page": 12, "text": "Kathy Lu  received her Ph.D. and M.S.\ndegrees in Materials Science and Engineering\nfrom The Ohio State University, USA, and her\nB.S. in Ceramics from Tianjin University,\nChina. From August 2004 to present, Dr. Lu has\nbeen a Professor in the Department of Materials\nScience and Engineering of Virginia\nPolytechnic Institute and State University, USA.\nDuring 2001–2004, she was a Materials\nDevelopment and Processing Scientist at\nEnergizer Battery Company, Westlake, Ohio,\nUSA. During 2000–2001, she was the Director\nof Materials Processing, Center for Innovative\nSintered Products of Pennsylvania State\nUniversity, USA. She is the recipient of several awards including the 2022\nTMS Fellow Award, 2020 Fulbright Distinguished Chair Award, 2017\nFellow of the American Ceramic Society, and 2015 Virginia Tech Alumni\nAward for Research Excellence.", "recipeCandidate": false, "image": "assets/library/expanded/pages/advances-in-powder-and-ceramic-materials-science-2023-bowen-li-c776eedf/p12.avif", "imageKind": "Rendered source-page preview; searchable text available below"}, {"page": 13, "text": "Faqin Dong   is a Professor in Applied\nMinerology at the Southwest University of\nScience and Technology, China. He has been\ndevoted to the research and teaching of applied\nmineralogy, particuology, materials processing,\nand environmental protection for more than 40\nyears. He has conducted more than 40 research\nprojects, published more than 400 papers, 7\nedited books, held 19 patents, and supervised\nnear 100 graduate students for their degree\nstudy. Currently, Dr. Dong serves as the\nPresident of the Southwest University of\nScience and Technology; Board Member of\nChina Nonmetallic Mineral Industry\nAssociation; Vice President of China Mineralogy, Petrology and\nGeochemistry Society; Advisory Member of the National Natural Science\nFoundation of China; and Chairperson of International Congress of Applied\nMineralogy Council. He has been involved in the organizing of many\nnational and international conferences in Canada, Japan, Britain, Brazil,\nCzech Republic, Norway, and United States. He is the recipient of several\nawards including “Advanced Worker” by the State Ministry of Human\nResources of China, “IncoPat Asian Inventor Award” by IncoPat Innovation\nIndex Research Center, “Outstanding Young Teacher” by the Ministry of\nEducation of China in 2002, and “Specialty Allowance” from the State\nCouncil of China.\n\n\n\nJinhong Li   is a Professor of the School of Materials Science and\nEngineering at China University of Geosciences, Beijing, China. He\nreceived his Ph.D. from China University of Geosciences, Beijing, China in\n2007. His research interests include mineral energy storage materials,\nporous ceramics, and utilization of mineral and solid waste resource. He has\nundertaken more than 20 research projects; published more than 90 papers\nin international journals such as Journal of Materials Chemistry A, Energy,\nApplied Energy, Journal of European Ceramic Society, Journal of Power\nSources, Solar Energy Materials and Solar Cells, and Materials and", "recipeCandidate": false, "image": "assets/library/expanded/pages/advances-in-powder-and-ceramic-materials-science-2023-bowen-li-c776eedf/p13.avif", "imageKind": "Rendered source-page preview; searchable text available below"}, {"page": 14, "text": "Design; co-authored two books; and served as a\nreviewer for a number of international journals.\nHe also holds 6 patents. He was the winner of\nthe New Century Talent Program from the\nMinistry of Education of China in 2008, the\nNational Excellent Doctoral Dissertation in\n2010, and was awarded the 12th Youth\nGeological Science Silver Hammer Award in\n2011. He was a Visiting Scholar in the\nDepartment of Materials Science and\nEngineering at Pennsylvania State University,\nUSA, from September 2011 to September 2012.\n\n\n\n\n\nRuigang Wang  received his Ph.D. in\nMaterials Science and Engineering from\nArizona State University in 2007. His Ph.D.\ndissertation work was on in situ environmental\ntransmission electron microscopy study of\nredox chemistry in CeO2 and CeO2-ZrO2. He\nthen did a postdoc at the Materials Sciences\nDivision, Lawrence Berkeley National Lab,\nworking on intermediate-temperature fuel cells\nand Li-ion battery materials. Currently, he is an\nAssociate Professor in the Department of\nMetallurgical and Materials Engineering at The\nUniversity of Alabama, Tuscaloosa. His\nresearch focuses on the synthesis and processing–structure–property\nrelationship study of oxides, emission control catalysts, catalyst support\nmaterials, energy conversion/storage materials (fuel cell and battery, etc.),\nand high-temperature ceramic processing.", "recipeCandidate": false, "image": "assets/library/expanded/pages/advances-in-powder-and-ceramic-materials-science-2023-bowen-li-c776eedf/p14.avif", "imageKind": "Rendered source-page preview; searchable text available below"}, {"page": 15, "text": "Alexander D. Dupuy   is a project scientist in\nthe Department of Materials Science and\nEngineering at the University of California,\nIrvine, where he studies the processing,\nproperties, and phase transformation behavior\nof entropy stabilized oxides. He received his\nB.S. in Mechanical Engineering from the\nUniversity of California Riverside (UCR) in\n2009. His undergraduate research involved\ninvestigating gradient induced inhomogeneity\nfound in the Spark Plasma Sintering (SPS)\nprocess. In 2011, he went on to receive his M.S.\nin Mechanical Engineering from UCR where he\nstudied pressure induced densification mechanisms in nanomaterials\nprocessed using SPS. In 2016, he received his Ph.D. in Mechanical\nEngineering from UCR. His doctoral work focused on the processing and\nmeasurement of optical and ferroelectric ceramics.\n   Much of Dr. Dupuy’s research has involved processing of functional\nand structural inorganic materials (ceramics, alloys, intermetallics,\ncomposites) with novel or customized phase and microstructural conditions,\nparticularly involving nanostructuring and metastable states. He is\nparticularly interested in the intersection between processing,\nmicrostructure, and phase transformations, and their influence on a wide\nrange of material behaviors, including optical, ferroelectric, ferromagnetic,\nmultiferroic, electrical, mechanical, and thermal properties. He also has a\nstrong interest in materials with the potential for interesting phase\ntransformation behavior, such as entropy stabilized oxides (entropic phase\ntransformation) and ferroelectric materials (morphotropic/polymorphic\nphase boundaries), and how these transformations can be leveraged to\nenhance properties.\n\n\n\nElisa Torresani  received her Ph.D. in Materials Science and Engineering\nfrom University of Trento (Italy) in 2016. In 2017, she started her\npostdoctoral research in the Department of Mechanical Engineering at San\nDiego State University, where she also taught a graduate level class on", "recipeCandidate": false, "image": "assets/library/expanded/pages/advances-in-powder-and-ceramic-materials-science-2023-bowen-li-c776eedf/p15.avif", "imageKind": "Rendered source-page preview; searchable text available below"}, {"page": 16, "text": "Mechanics of Sintering. Dr. Torresani’s research\nis focused on understanding the fundamentals of\nsintering and developing constitutive models of\nsintering which enable the prediction of the\nmacroscopic and microscopic behavior of\nporous bodies (shape distortion, density\ndistribution, grain growth, etc.). Her current\nresearch emphasizes the coupling of\nexperimental and theoretical investigations for a\nbetter understanding of the chemical and\nphysical phenomena that drive and influence\nsintering-assisted additive manufacturing and\nfield-assisted sintering processes. She has\nauthored 19 refereed journal publications and\nhas a patent. In 2022, one of her papers published in Metallurgical and\nMaterials Transactions A received the AIME Champion H. Mathewson\nAward, which represents the most notable contribution to metallurgical\nscience. Her postdoctoral work on the liquid phase sintering in microgravity\nhas been supported by NASA.\n\n\n\n\n                       OceanofPDF.com", "recipeCandidate": false, "image": "assets/library/expanded/pages/advances-in-powder-and-ceramic-materials-science-2023-bowen-li-c776eedf/p16.avif", "imageKind": "Rendered source-page preview; searchable text available below"}, {"page": 17, "text": "Part I\nAdvances in Powder and Ceramic\nMaterials Science\n\n                       OceanofPDF.com", "recipeCandidate": false, "image": "assets/library/expanded/pages/advances-in-powder-and-ceramic-materials-science-2023-bowen-li-c776eedf/p17.avif", "imageKind": "Rendered source-page preview; searchable text available below"}, {"page": 18, "text": "© The Minerals, Metals & Materials Society 2023\nB. Li et al. (eds.), Advances in Powder and Ceramic Materials Science 2023, The Minerals, Metals &\nMaterials Series\nhttps://doi.org/10.1007/978-3-031-22622-9_1\n\nDesign of High-Entropy Ceramics with\nIGZO-Based Compounds for\nElectroceramics Applications\n\nZaid Alejandro Luzanilla Meléndrez1, Alejandro Durán2, Francisco Brown3,\nOfelia Hernández Negrete1, Javier Hernández Paredes4 and\nVictor Emmanuel Alvarez Montano1\n(1)  Departamento de Ingeniería Química y Metalurgia, Universidad de\n     Sonora, Rosales y Luis Encinas s/n Col. Centro, Hermosillo, Sonora,\n    83000, México\n(2)  Centro de Nanociencias y Nanotecnología, Universidad Nacional\n    Autónoma de México, Km. 107 Carretera Tijuana-Ensenada, C.P,\n    22860 Ensenada, Baja California, México\n(3)  Departamento de Investigación en Polímeros y Materiales,\n     Universidad de Sonora, Rosales y Luis Encinas s/n Col. Centro,\n     Hermosillo, Sonora, 83000, México\n(4)  Departamento de Física, Universidad de Sonora, Rosales y Luis\n    Encinas s/n Col. Centro, Hermosillo, Sonora, 83000, México\n\n\n\n  Victor Emmanuel Alvarez Montano\n  Email: victor.alvarez@unison.mx\n\nAbstract\nIndium Gallium Zinc Oxide (IGZO) is a ceramic material used in\noptoelectronic technology, having essential results such as high efficiency\nin energy consumption and better image quality in display devices. On the\nother hand, high-entropy ceramics (HECs) are an important route to design\nnew and novel functional materials, and whose physical properties need to", "recipeCandidate": false, "image": "assets/library/expanded/pages/advances-in-powder-and-ceramic-materials-science-2023-bowen-li-c776eedf/p18.avif", "imageKind": "Rendered source-page preview; searchable text available below"}, {"page": 19, "text": "be explored. In this work, it is studied the HECs with IGZO-based\ncompounds synthesized using conventional solid-state method. Several\ntrivalent and divalent cations are substituted in the layered crystal structure\nof IGZO, and the equilibrium of phases is studied under different\ncompositions and high temperatures. The classic quenching method is used,\ncooling in air from 1400 °C to room temperature. Phase equilibrium was\nmonitored using X-ray powder diffractometry (XRD) and scanning electron\nmicroscopy (SEM) to reveal microstructure and cation distribution with\nelemental mapping. In addition, once the single phase with high-entropy\ncomposition is obtained, the dielectric properties are explored to analyze\ntheir possible electroceramic applications.\n\nKeywords High entropy ceramics – IGZO – Phase equilibrium\n\nIntroduction\nHigh-entropy ceramics (HECs) are materials in which at least four ions\noccupy a specific crystallographic site into crystal lattice forming a single\nsolid solution [1]. These compounds are relatively new, discovered in the\nmiddle of the last decade, which have been shown to have interesting\nelectrical, thermal, thermoelectric, and optical properties [2]. The possible\ncombinations of elements to form HECs are so extensive that the search for\nnew stable compounds that fall into this classification is currently on the\nrise, driven by the striking properties that they possess. In addition, being so\nrelatively recent there is still much to explore regarding them.\n  On the other hand, IGZO-based compounds are the focus of research\ndue to the wide capability that the hexagonal crystal structure has to\nsubstitute cations in the octahedral and trigonal bipyramidal coordination,\nas well as the homologous series that forms a c-axis aligned crystalline\n(CAAC) growing [3–6]. The compound InGaZnO4 (IGZO) is a\nsemiconductor oxide that has revolutionized the industry of flat screens and\nmobile devices; IGZO screens consume less energy, are cheap to\nmanufacture, are resistant to weather conditions, and offer a sharpness and\nhigher resolution compared to current liquid crystal displays [4, 5]. These\nkinds of materials are prepared not just as bulk but also as thin films under\ndifferent conditions [7–10].", "recipeCandidate": false, "image": "assets/library/expanded/pages/advances-in-powder-and-ceramic-materials-science-2023-bowen-li-c776eedf/p19.avif", "imageKind": "Rendered source-page preview; searchable text available below"}, {"page": 20, "text": "This work is focused on the design of HECs with IGZO-based\ncompounds, in order to find the optimal conditions of synthesis that reveals\na single phase, and thus investigate the possible potential applications that\nthis interesting material can present. During this process, it was found that\nseveral conditions of temperature and composition lead to the equilibrium\nof the system towards the formation of a C-type, high entropic spinel, and\nhigh entropic layered IGZO type phases. Preliminary analysis of dielectric\nproperties is presented.\n\nMaterials and Methods\nSeveral mixtures of high purity oxides (>99.9%) with specific\nstoichiometry according to Table 1 were prepared following the\nconventional solid-state method. The oxide precursor in stoichiometric ratio\nwas very well homogenized using agate mortar. Pellets of 13 mm diameter\nwere made in a stainless-steel die applying a pressure of 2.5 ton. The pellets\nwere placed in high alumina crucibles, and the solid-state reaction took\nplace at high temperatures in the range of 1200 to 1400 °C with a\nsubsequent classic quenching process in air in order to reach the desired\nsingle phase at the equilibrium. After each heating cycle, XRD analysis was\nmade, until the equilibrium was reached. The equilibrium was considered\nwhen no change was observed in the XRD pattern between heating cycles.\nAfter that, SEM analysis and EDS spectra were obtained to verify the phase\nassembly. Specific samples were sintered at 1400 °C for 24 h with\nsubsequent quenching to room temperature. For dielectric analysis, the\nsample was silver painted on the surface and cured in a furnace with a\nthermal program from room temperature to 500 °C at a heating rate of\n10/min. We use an LCR bridge (HP-4284A) to obtain the dielectric\nspectrum from room temperature to 550 °C in the frequency range of 1–\n50 kHz.\n\nTable 1 Label of samples, stoichiometry of mixtures, heating treatments, and phases obtained at the\nequilibrium\n\n Sample Original mixture stoichiometry             Heating           Final phases\n                                                   treatment\nM1     In(GaAlCrFe)0.25(ZnNiMgCo)0.25O4        1200 °C 1 day     C-type spinel\n                                                1300 °C 2 days", "recipeCandidate": false, "image": "assets/library/expanded/pages/advances-in-powder-and-ceramic-materials-science-2023-bowen-li-c776eedf/p20.avif", "imageKind": "Rendered source-page preview; searchable text available below"}, {"page": 21, "text": "Sample Original mixture stoichiometry             Heating           Final phases\n                                                   treatment\n\n                                                1400 °C 2 days\n                                                1400 °C 2 days\nM2     In(GaCrFe)1/3(ZnNiMgCo)0.25O4           1200 °C 1 day     C-type spinel\n                                                1300 °C 2 days\n                                                1400 °C 2 days\n                                                1400 °C 2 days\nM3     In(GaAlFe)1/3(ZnNiMgCo)0.25O4           1200 °C 1 day     C-type spinel\n                                                                            layered                                                1300 °C 2 days\n                                                1400 °C 2 days\n                                                1400 °C 2 days\nM4     InGa0.9(AlCrFe)0.033Zn0.9(NiMgCo)0.033O4 1400 °C 2 days    Layered\n\nResults and Discussion\nTable 1 resumes the information of the four samples prepared in this work,\nincluding the equilibrium final phases. Figure 1 shows the XRD pattern of\nsample M1 with its corresponding phase identification. Two phases are in\nequilibrium at the final state, cubic C-type and high entropic spinel. In the\ninset (Fig. 1), we can see the progress of the reaction, with temperature and\ntime of heating. There, it can be seen that the stability of both phases is\nreached at 1400 °C. Figure 2 shows the Scanning Electron Microscopy\nimage of sample M1 with its corresponding EDS spectra. Two phases can\nbe observed in concordance with the XRD results, being the spinel the main\nphase (gray color) and the cubic C-type observed as the white spot on the\ngrains. All the cations introduced in the mixture can be found in the general\nEDS analysis. It is important to note that M1 sample represents the\nequimolar composition of all trivalent and divalent cations expected to\nintroduce in the trigonal bipyramid site (CN = 5).", "recipeCandidate": false, "image": "assets/library/expanded/pages/advances-in-powder-and-ceramic-materials-science-2023-bowen-li-c776eedf/p21.avif", "imageKind": "Rendered source-page preview; searchable text available below"}, {"page": 22, "text": "Fig. 1 XRD pattern and phase identification of sample M1 after several heating cycles. The inset\nshows the XRD patterns in order to observe the reaction progress after each cycle\n\n\n\n\n\nFig. 2 SEM image and EDS spectra of sample M1 after several heating cycles\n    In Figs. 3 and 4, we present the XRD, SEM, and EDS spectra of\nsamples M2 and M3, respectively. In these samples, aluminum or\nchromium was excluded in the specific stoichiometry. This was done in\norder to perturbate the system and to know what direction the reactions in\nthe equilibrium will take. Figure 3 shows the same two phases that M1\nsample, but small amount of C-type phase, was observed. The result infers\nthat the spinel phase is of high entropy, and the C-type is indium-rich phase\n(see EDS spectra in the inset of Fig. 3). In the M3 sample, three phases", "recipeCandidate": false, "image": "assets/library/expanded/pages/advances-in-powder-and-ceramic-materials-science-2023-bowen-li-c776eedf/p22.avif", "imageKind": "Rendered source-page preview; searchable text available below"}, {"page": 23, "text": "occur as seen in Fig. 4. Not only the spinel and cubic C-type phase, but also\nthe layered IGZO type crystal structure begins to appear. The spinel and the\nlayered IGZO type phases are high entropic while the C-type looks like just\nan In2O3 starting material phase.\n\n\n\n\n\nFig. 3 XRD pattern and phase identification of sample M2 after several heating cycles. The inset\nfigures show the SEM image and EDS spectra of the two observed phases", "recipeCandidate": false, "image": "assets/library/expanded/pages/advances-in-powder-and-ceramic-materials-science-2023-bowen-li-c776eedf/p23.avif", "imageKind": "Rendered source-page preview; searchable text available below"}, {"page": 24, "text": "Fig. 4 XRD pattern and phase identification of sample M3 after several heating cycles. The inset\nfigures show the SEM image and EDS spectra of the three observed phases\n    In Fig. 5, the XRD pattern of M4 sample is presented. This sample has\nthe characteristic that multicomponent trivalent and divalent cations are in\nvery small amount in the IGZO stoichiometry (see Table 1). With this\ncomposition, the XRD result shows a single phase with a closely related\ncrystal structure to IGZO. Almost all reflections of IGZO are present, and\nas can be expected, the intensities are very different, due to the presence of\nmany cations in the single phase. In Fig. 6, SEM, EDS spectra, and\nElemental Mapping are presented. We can see that single phase occurs as\nwas confirmed by XRD pattern. There, the cations are homogenously\ndistributed in the powder sample as seen in the elemental mapping images.\n\n\n\n\n\nFig. 5 XRD pattern and phase identification of sample M4 after a single heating cycle", "recipeCandidate": false, "image": "assets/library/expanded/pages/advances-in-powder-and-ceramic-materials-science-2023-bowen-li-c776eedf/p24.avif", "imageKind": "Rendered source-page preview; searchable text available below"}, {"page": 25, "text": "Fig. 6 SEM image, EDS spectra, and Elemental Mapping analyses of sample M4 in powder form\nsintered at 1400 °C\n   Once a simple layered IGZO phase with high-entropy characteristics\nwas obtained, the dielectric behavior as a function of temperature was\nanalyzed. The dielectric response represented by the permittivity,     , and\nthe Tan    , also called dissipation factor, as a function of temperature at\nseveral selected frequencies for the IGZO-entropic ceramic is shown in\nFig. 7a, b). In both cases, there is a continuous increase in the permittivity,\nwith increasing temperature taking   values of about 80 at room\ntemperature to 25 k at about 550 °C for 1 kHz, while the tan   takes values\nfrom ~0.87 at room temperature to ~280 at 550 °C for 1 kHz. At higher\nfrequencies is shown that both   and the Tan   drastically decrease as seen\nin Fig. 7a, b). Also, we can observe in the lost tangent a peak formation at \n~450 °C, and low frequencies that disappear at higher frequencies (Fig. 7b).\nIt is known that the IGZO compound is a semiconductor with a high\nelectronic mobility [7]. The high permittivity values could be related to two\nfactors (i) the high electronic mobility observed in the IGZO or (b) the\ndisorder associated with the cations in the IGZO matrix. A comparative\nstudy of matrix and entropic compound is in progress in order to elucidate\nthe true effect of multicomponent cations in an IGZO-based compound.", "recipeCandidate": false, "image": "assets/library/expanded/pages/advances-in-powder-and-ceramic-materials-science-2023-bowen-li-c776eedf/p25.avif", "imageKind": "Rendered source-page preview; searchable text available below"}, {"page": 26, "text": "Fig. 7 Temperature-dependence of dielectric permittivity, ε′ and lost tangent, Tan δ at several\nfrequencies for InGa0.9(AlCrFe)0.03Zn0.9(NiCoMg)0.03O4 entropic ceramic\n\nConclusion\nThe phase equilibrium of several compositions with IGZO-based\nstoichiometry using the HECs approach was studied with XRD and SEM–\nEDS analysis. The different compositions studied showed that the system\ntends to the formation of two or three phases in the equilibrium, to say C-\ntype, spinel, and layered IGZO type phase. We found that the equilibrium\ncan be modified toward the spinel or layered phase, with variation of the\ncations incorporated. In a highly closed IGZO composition with small\namounts of cations, InGa0.9(AlCrFe)0.03Zn0.9(NiCoMg)0.03O4, a single\nhigh-entropy phase was stabilized with layered IGZO type structure. A\npreliminary dielectric analysis on this layered IGZO ceramic compound\nshowed a continuous increase in both the   and Tan   with increasing\ntemperature from room temperature to ~550 °C for 1 kHz. More analyses\nare in progress to elucidate the
