Repository: claescc/glazing-cathedral-eleonora

# Ceramics Cathedral of Eleonora

A colour-first ceramic library with structured recipes and searchable supplied sources.

## Current content

- 265 structured recipe records; 26 historic surface records.
- 128 formula transcriptions from *Colour in Glazes*, with 23 matched specimen photographs. The merged Chrome-tin maroon formula on PDF p. 140 remains source-only.
- All 25 numbered recipes in the *Ash Glazes* appendix, PDF pp. 183–185, visually checked.
- Five base recipes / named variants from *Cone 5–6 Glazes*, PDF p. 12, visually checked.
- 108 distinct readable sources; 19,955 source pages; 19,153 searchable text pages after OCR recovery.

File: assets/library/expanded/amazing-glaze-recipes-and-combinations-gabriel-kline-c04c6e99.json (part 1 of 7)
[{"page": 1, "text": "AMAZING\nGLAZE\nRECIPES AND\nCOMBINATIONS\n200+ Surefire Finishes for Low-Fire,\nMid-Range, and High-Fire Pottery\nGABRIEL KLINE\nFOREWORD BY JOHN BRITT", "recipeCandidate": false, "image": "assets/library/amazing-glaze-recipes-and-combinations-gabriel-kline-c04c6e99/p1.jpg", "textMethod": "ocr-unverified", "ocrConfidence": 1}, {"page": 2, "text": "AMAZING\nGLAZE\nRECIPES AND\nCOMBINATIONS\n200+ Surefire Finishes for Low-Fire,\nMid-Range, and High-Fire Pottery\nGABRIEL KLINE FOREWORD BY JOHN BRITT", "recipeCandidate": false, "image": "assets/library/amazing-glaze-recipes-and-combinations-gabriel-kline-c04c6e99/p2.jpg", "textMethod": "ocr-unverified", "ocrConfidence": 1}, {"page": 3, "text": "OceanofPDF.com", "recipeCandidate": false}, {"page": 4, "text": "", "recipeCandidate": false, "image": "assets/library/amazing-glaze-recipes-and-combinations-gabriel-kline-c04c6e99/p4.jpg", "textMethod": "ocr-unverified", "ocrConfidence": 0}, {"page": 5, "text": "OceanofPDF.com", "recipeCandidate": false}, {"page": 6, "text": "AMAZING GLAZE\nRECIPES AND COMBINATIONS\n\n\n200+ Surefire Finishes for Low-Fire,\nMid-Range, and High-Fire Pottery\n\n\nGABRIEL KLINE\nFOREWORD BY JOHN BRITT\n\n\n\n\n\n                       OceanofPDF.com", "recipeCandidate": false}, {"page": 7, "text": "CONTENTS\n\nForeword\nIntroduction\n\n1. Getting Started\n   The Right Tools\n   Best Practices\n   Testing and Altering\n    Gallery\n\n2. Mid-Range (Cone 6) Glazes\n  Why Mid-Range?\n   Developing an Aesthetic\n   The Keys to Successful Layering\n   Mid-Range Glaze Recipes\n   Modifier Glazes\n   Two-Glaze Combinations\n   Three or More Glaze Combinations\n    Gallery\n\n3. High-Fire (Cone 10) Glazes\n  Why High Fire?\n    High-Fire Glaze Recipes\n   Two-Glaze Combinations\n   Three or More Glaze Combinations\n    High-Fire Salt and Wood\n    Gallery\n\n4. Low-Fire (Cone 05) Glazes\n  Why Low Fire?\n   Low-Fire Glaze Recipes\n   Terra Sigillata\n   Majolica\n   Raku\n   Raku Glaze Recipes", "recipeCandidate": false}, {"page": 8, "text": "Gallery\n\n5. Firing and Finishing\n   Bisque Firing\n   Glaze Firing\n   Reduction Firing\n   Raku Firing\n   Assessing Fired Pots\n\nResources\nAbout the Author\nAcknowledgments\nIndex\n\nFeatured Artists\n   Hank Goodman\n    Allison Cochran\n   Robin MacKay\n    Gillan Doty\n   Paul Gisondo\n    Isabelle Coppinger\n    Dr. Paul Silverman", "recipeCandidate": false}, {"page": 9, "text": "OceanofPDF.com", "recipeCandidate": false}, {"page": 10, "text": "FOREWORD\n\nOVER THE PAST DECADE, the ceramic world has changed\ndramatically, with the number of glaze recipes exploding online. I have\nfound an app that has more than 115,000 glazes in its database. Then there\nis the unimaginable number of images and videos on Facebook, Instagram,\nTikTok, and other platforms, where potters show off their clays, glazes, and\nprocesses in a mesmerizing display—seemingly covering every possibility\nin ceramics. (I admit that if I see one more “boomerang” repeating video I\nmay have a seizure.)\n   This multitude of choices can be paralyzing, especially for a beginner or\nintermediate potter. Just browsing recipes might cause someone to give up\ndue to the impossibility of choosing one or two glazes for your pot—never\nmind imagining what they might do when combined. Trying to understand\nand apply endless techniques and come up with polished, share-worthy\nimages of your own can be frustrating. It is like rowing a boat in the ocean,\nbeing knocked around by every wave. Without a solid understanding of the\nbasics, it is impossible incorporate so many choices and techniques into\nyour work.\n   That is why I’m pleased that Gabriel Kline has written a follow-up book\nto Amazing Glaze that focuses on helping potters cut through the noise. The\nfirst thing you will notice when thumbing through this book is the amazing\nvariety and vibrancy of the colors. These are not the “brown round” pots of\nthe 1970s—these pots are alive! He does a masterful job of showing what is\npossible when combining glazes, drawing back the curtain in a way that\nmakes it easy to find success quickly.\n   That’s because rather than trying to cram as many recipes and techniques\ninto the book as possible, Gabriel focuses on a manageable number and\nexplores how to use them to maximum effect. For example, in the mid-\nrange section, he has taken fifteen recipes (eleven main and four modifiers)\nand shows what each of those glazes looks like by itself. Then he uses those\nsame recipes and layers them to show twenty-seven possibilities. Finally, he\nprovides sixty-six combinations of three or more glazes that explode off the\npage.", "recipeCandidate": false}, {"page": 11, "text": "About thirty years ago, a friend of mine told me he only used three\nglazes in his production pottery career. That meant he knew everything\nabout how those glazes responded, from mixing to application to firing.\nNevertheless, I was astounded by this because I was going through\nthree glazes before noon most days! But seeing that he raised two\nchildren and sent them to college on a potter’s wages, I figured he was\non to something. Now, decades later, I can see the wisdom of focusing\non a small number of glazes and finding the beauty, subtlety, and\nnuance in those glazes.\n\n  As Gabriel says, with just five glazes, you could layer them in 3,125\ndifferent ways! Imagine the possibilities with fifteen glazes! From under\nand over, thick to thin, sprayed to painted, there are a vast storehouse of\ncreative possibilities for you to explore. For those who are interested in\nmaking their own glaze surfaces and colors, check out here for testing\nmethods such as progression, line blend, triaxial, and quadriaxial. Although\nnot that exciting to the untrained eye, these tools are indispensable. These\nare the key to opening an unlimited number of future glazing possibilities.\n  Moving beyond mid-range, you’ll find chapters with options for high-\nfire and low-fire glazes, as well as a bit on wood and salt to cover those\nbases. Even if you are not able to access all these firing methods now, who\nknows what the future holds? This book may plant a seed which will be\nrealized later. Or maybe you will be inspired to pursue a temperature or\ntechnique you hadn’t considered.\n  As I wrote in his first book, “Gabriel may not be able to solve the\nmodern problem of selecting from endless combinations of glazes, slips,\napplication methods, and firing cycles. However, his book provides a\nsystem for you to follow so you can find your own style and success.” That\nmay hold even more true for this book. After exploring these pages, I hope\nyou’ll find confidence to glaze your pots in new and interesting ways.\n   Glaze on!\n\n                                  —JOHN BRITT\n     Author of The Complete Guide to High-Fire Glazes and The Complete\n                      Guide to Mid-Range Glazes johnbrittpottery.com", "recipeCandidate": false}, {"page": 12, "text": "Ewer. John Britt. Careful formulation, mixing, application, and firing coaxes golden crystals\nout of manganese. Photo by Silvia Ferrari-Palmer.\n\n                       OceanofPDF.com", "recipeCandidate": false}, {"page": 13, "text": "INTRODUCTION\n\nHUMANS LOVE TO AMAZE. It is in the nature of our species that we\nare continually trying to impress each other. A glance at social media will\nquickly illustrate this point! We also have the capacity to amaze ourselves\n—and this sensation never gets old. Discovering something new or\nachieving a goal fills us with joy and a sense of accomplishment. Pushing\nour limits bolsters the spirit and helps us to find more meaning in our lives.\nThere’s not much better than that particular satisfaction: the smile, the\nenergy, and even at times a newfound peace with the world.\n   This holds true in art and the realm of ceramics. In the words of potter\nLinda McFarling, the goal of the studio artist is to “pay homage to the\nhistory of the craft while hopefully adding something new.” Odyssey\nClayWorks, the studio I run in Asheville, North Carolina, is dedicated to\njust this type of experience. Our workshops on glazes travel well-worn\npaths and blaze new ones. Some students like to focus on classic recipes\nand techniques, while others push out into the unknown. For proof, look no\nfurther: this book is not just filled with my work. The successes of many\nClayWorks members past and present—and some of their amazing work—\nfueled the inspiration for this volume.\n  While the first book in this series, Amazing Glaze, focused on glazing\ntechnique, the goal with this second volume is different. Put simply: I want\nto take the workshop experience to the printed page, helping you discover\nnew glazes and glaze combinations at different temperature ranges. In fact,\nI hope you’ll try new recipes and combos that get you excited to glaze, and\nyou’ll be inspired to develop your own dynamic glaze combinations. Take\nthat beautiful bisqueware and glaze it so it’s the talk of the town—or the\nenvy of Instagram!\n  The information and insights in these pages are designed to build\nconfidence and empower you to reach the highest levels of creative\nexpression. Yet this is no textbook! Think of it as a pleasure cruise. Before\nwe embark, we’ll provision ourselves by reviewing the necessary\nequipment and best practices in the glaze kitchen. Then we’ll set sail,\nlearning how to test like a pro, before making ports of call through dozens\nof glaze recipes. The amazing combinations featured here are the best of the", "recipeCandidate": false}, {"page": 14, "text": "best, and they emerged through years of research and testing (both my own\nand my students’). I encourage you to disembark along the way to explore\nthe profiles of inspiring artists, peruse the “Secret Techniques from the\nOdyssey Vault” throughout the book or surf through the galleries of\ncontemporary ceramics.\n  Welcome aboard!\n\n                                 —GABRIEL KLINE\n\n\n\n\n\n                                     Gabriel Kline\n\n                       OceanofPDF.com", "recipeCandidate": false}, {"page": 15, "text": "1\n\n            GETTING STARTED\n\n\nWHETHER YOU GRADUATED from a well-stocked university or\nmoved to a new town with a community studio, we’ve all been there: that\nmoment when you may recognize a glaze or two, but much is unfamiliar.\nPerhaps you are now using a different clay body or considering firing to a\nnew temperature. There could be a moment of trepidation, worry that you\nmay coat good pots in bad glaze. In this situation I encourage you to face\nthat fear and dive right in! In the act of searching to make your own work\nyou have to experiment, stretch, and try new things, expecting that not all of\nthem will work out.\n  You’ve heard the saying about how making an omelet requires you to\nbreak eggs? Put another way: Allow yourself to make bad art. This\nmentality ensures a certain emotional freedom that allows creativity to flow\nunimpeded, which in the end is crucial to making good art.\n  No matter where you are in your own journey— whether you’re new in\ntown or feel like you’re stuck in a rut at your longtime studio—welcome! I\nhope you find what you are looking for in this book and that you leave\ninspired to glaze like you’ve never glazed before. First I’ll run through\nsome necessary tools and best practices that will help to realize spectacular\nand repeatable results. Then we’ll explore the recipes and combinations.\nEven if you know all the basics, don’t skip this chapter. It will be useful as\nit relates to the recipes and glaze tiles shown throughout this book.", "recipeCandidate": false}, {"page": 16, "text": "Allison Cochran", "recipeCandidate": false}, {"page": 17, "text": "THE RIGHT TOOLS\nI don’t know about you, but I love my collection of potter’s tools!\nAccumulated in my travels over the past decades, I have several brushes\nthat fit my hand perfectly and a slip trailer I have been using for more than\nseventeen years. You can develop a personal connection with your tools,\nand over time they mold themselves to your purpose. If you are just starting\nout, there are several types of tools that you will need while glazing and\nsome others that are nice to have. In this section, I’ve grouped them by\ncategory and indicated the ones I think are most important.", "recipeCandidate": false}, {"page": 18, "text": "THE BASICS\n\nFor any glazing session, I recommend you have the following tools and\nmaterials.\n\nTongs  The red handled tongs, opposite, are best for dipping vertical\npieces. Channel lock tongs are best for dipping plates, platters, and other\nhorizontal pieces.\n\nBuckets    It’s best if you can screen your glaze into a clean bucket. Glaze\nmaterial can build up on the inside of a bucket, harden, and fall into the\nglaze as a chunk, which will invariably end up in the middle of your best\npiece. Also go ahead and fill a second bucket with water to clean up spills\nand rinse off tools.\n\nSponges   These are completely indispensable when glazing! Larger\nsponges, such as the automotive sponges you use to wash your car, are\ninexpensive and make cleanup a cinch. They can also be cut into smaller\nshapes for specific purposes, such as cleaning glaze off the bottom of your\nwork.\n\nBrushes  Even if you are not big on decoration, brushes in a couple of\nsizes make it easy to touch up a piece—such as when you need to fill in\nthose pesky tong marks. (Note: If decoration floats your boat, check out the\nsection on majolica.) Floppy or soft-bristled brushes that hold water, such\nas sumi or bamboo, are well suited for glaze work. Stiff-bristled brushes are\nhard to use and leave more noticeable brush marks.\n\nStirrers   Glazes settle out, so you need a way to remix them. A simple\nstir stick will get the job done, but some people prefer a giant whisk. For\nglazes that tend to hardpan in the bottom of the bucket, you may want to get\na handheld power drill. A blunger or paint mixer attachment will make your\nlife much easier with these glazes. An immersion blender can quickly mix\nup tests and reconstitute smaller amounts of glaze.\n\nNotebook   These are an absolute necessity. Take detailed notes! It’s\ndifficult to remember the specifics of all of your glazing and tests. You’ll", "recipeCandidate": false}, {"page": 19, "text": "thank yourself when the pots emerge days or even weeks later from the kiln\ncompletely transformed. I find a certain beauty in tattered, clay-and-glaze\nsplattered studio notebooks. Although they remain my favorite way to\ndocument my testing, today’s smartphones can also store your results in the\ncloud and instantly recall them from just about anywhere. In either case, do\nbe sure to mark the physical work so it will line it up easily with your notes.", "recipeCandidate": false}, {"page": 20, "text": "TOOLS FOR GLAZE PREPARATION\nIf you want to mix your own glazes, you’ll need several specialty items.\n\nSafety Gear  Any time you are working with dry materials you must\nwear a N-100 dust mask or a respirator with similar filters. Some glaze\nmaterials are soluble, meaning they can be absorbed through your skin, so\nyou also may want to wear gloves when mixing and applying glaze. I like", "recipeCandidate": false}, {"page": 21, "text": "nitrile gloves, which come in several sizes. When mixing your glazes, make\nsure that you are outdoors or using a venting chamber like a spray booth.\n\nScales  OHAUS balance scales have been the standard for measuring\nglazes for many years. They are accurate and completely analog, but can be\nsomewhat time-consuming to use. Digital scales, on the other hand, are\nquick and easy. You’ll pay less for units that measure to the gram or tenth of\na gram than more sensitive models that measure to the hundredth of a gram.\nWhile the glaze recipes in this book are measured to the hundredth of a\ngram, you will not notice much change if you round to the nearest tenth,\nand you will save considerable money on your scale. We do recommend\nthat you get a model that can measure at least 2,000 grams at a time.\n\nSieves   Glazes should be regularly screened to homogenize them and\nremove any unwanted material that may have ended up in the mix: 60- or\n80-mesh screens usually suffice. A Talisman sieve will screen a 5-gallon\n(19-L) bucket of glaze in a matter of seconds, but you may also want a\nsmaller handheld screen for sieving smaller batches of glaze for testing.\n\nHydrometer/Graduated Cylinder  To measure specific gravity,\ndiscussed shown here, you can use either a hydrometer, which is a sealed\nglass tube filled with lead, or a graduated cylinder, which can be used with\nthe digital scale to measure specific gravity. A syringe can be helpful to\nquickly and accurately measure small volumes of glaze. Get one with a 50-\nor 100-ml capacity. Syringes can also be used to fill small containers such\nas glaze trailers (described shown here).\n\n        SECRET TECHNIQUE FROM THE ODYSSEY VAULT\n\n                     Measuring by Eye\n\n    If your scale only measures to the gram, you can very carefully measure out 1 gram\n  and then divide it further by eye.", "recipeCandidate": false}, {"page": 22, "text": "OPTIONAL ITEMS\nAlthough not part of the basic glazing tool kit, these items can come in\nhandy in the right situations.\n\nPebble Bowls   These large bowls are great for glazing wider platters that\nwon’t fit into your buckets. You can find them at restaurant supply stores.\nThey are inexpensive, easy to clean, and nest inside of each other.\n\nTrailers   Glaze, like slip, can be trailed in a running bead along the\nsurface of your work to create a thin line of color. Trailers can also be used\nfor other decorative techniques, such as polka-dotting. They come in all\nshapes and sizes. You can also use other items to trail; some people like\nsurgical bulbs, others hair-dye bottles. Find a trailer that fits your hand and\nfeels good to squeeze. You can cut the nozzle with a pair of scissors to get\nthe diameter you want.\n\nFunnels   Funnels can help you avoid a mess in many situations, from\ntrying to glaze the inside of a narrow-necked bottle to refilling trailers when\nthey run low.\n\nBanding Wheels   Banding wheels allow you to rotate your piece without\ntouching it, giving you easy access to all sides of the work. You can also use\na banding wheel to create “bands” of color on your work, as in the majolica\nexamples shown here).\n\nSpray Gun / Compressor   Spraying glaze is a unique way to apply it to a\npiece, allowing you to feather, layer, and blend colors and textures. Wear a\ndust mask or respirator, and always spray in a ventilated booth or outdoors.", "recipeCandidate": false}, {"page": 23, "text": "", "recipeCandidate": false, "image": "assets/library/amazing-glaze-recipes-and-combinations-gabriel-kline-c04c6e99/p23.jpg", "textMethod": "ocr-unverified", "ocrConfidence": 0}, {"page": 24, "text": "BEST PRACTICES\nThere is no singular law on how to glaze. Among artists, glazing practices\nvary from impeccably precise and exacting to quite casual and relaxed.\nAlthough there is no one right way to do things, I have found that these best\npractices will help you gain more control over your glazing process and\navoid undesired outcomes.\n\nMixing, Slaking, and Screening Glazes If you mix your glazes from\nscratch, carefully weigh out your ingredients in a well-ventilated area while\nwearing a dust mask or respirator. To slake, in a separate bucket, measure\nout 700 g water for every 1,000 g of dry materials. You can pour the dry\nmaterials into the water or the water into the dry materials. In either case, I\nrecommend that you do this outdoors to avoid dust in the studio. Mix up the\nmaterials with a blunger or immersion blender. Sieve twice through a 60- to\n80-mesh screen or until smooth. Stir up and screen your glazes into a clean\nbucket each glazing session. If your glaze sits for more than two or three\nminutes, stir it back up before glazing so it doesn’t settle out.\n\nMeasuring Specific Gravity Measuring specific gravity is an extremely\nimportant, but often overlooked, way to ensure regularity in your glazing\nprocess. Specific gravity describes a material’s density relative to water.\nThere are two methods I recommend to measure specific gravity: Use a\nhydrometer or weigh 100 ml of glaze.", "recipeCandidate": false}, {"page": 25, "text": "Screening glazes twice is important if you want a silky-smooth mixture.", "recipeCandidate": false}, {"page": 26, "text": "The hydrometer is a sealed glass tube that has been calibrated to float in\nliquids denser than water (which receives a base measurement of 1000).\nTo use the hydrometer, mix up and screen your glaze and then gently\nplace the hydrometer in the glaze allowing it to sink until it stops\nmoving. Take the reading on the outside of the hydrometer at the level\nof the glaze.\n\nYou can also use a graduated cylinder and digital scale to weigh 100 ml\nof glaze. Because the materials added to water to make glaze have a\ngreater density than water, the specific gravity of glaze will always be\ngreater than 100. Multiply by 10 to get the specific gravity of 1,000 ml\nof glaze, which will then express itself in the 1,000s. For example, you\nmeasured 100 ml of glaze and found that it weighs 150 g, so 150 x 10 =\nSG 1500.", "recipeCandidate": false}, {"page": 27, "text": "A hydrometer is the easiest way to ensure your glazes are the proper thickness before\napplication.\n\nGlazes in this book should be mixed between SG 1450 and SG 1500,\nunless otherwise noted. Whichever method you choose, stick to it for\nconsistency. If a glaze is too dense, you can add water, rescreen, and\nremeasure the specific gravity. If a glaze is not dense enough, you can leave\nthe lid off the bucket overnight to let some of the water evaporate and\nremeasure the next day. If you can’t wait overnight (or the weather is\nparticularly humid), another way to thicken the glaze is to mix up another\nsmall batch (100–1,000 g) of the recipe, dry, and add it to the glaze until\nyou get the desired specific gravity. Mix well and rescreen before\nmeasuring, if you use this method.", "recipeCandidate": false}, {"page": 28, "text": "APPLYING GLAZE\nWhen applying glaze, the object is to get just the right amount of glaze\nexactly where you want it. There are several factors that determine how\nmuch glaze ends up on your piece. The first is your bisque temperature: a\nhigher cone creates denser bisque that absorbs less glaze, while firing to a\nlower cone results in a more porous clay that absorbs more glaze. Try to\nkeep your bisque fire temperature consistent (cone 04 recommended) or\nyou’ll notice a change in the way the glazes perform. Other factors that\naffect glaze application include the specific gravity and pH of your glaze,\nand your use of the Count, explained opposite.\n   There are many ways to apply glaze, including dipping, pouring,\nbrushing, sponging, spraying, and trailing. Each method has its advantages.\nDipping can cover large areas quickly and evenly. Brushing allows for a\npainterly approach, and spraying enables you to feather glazes on top of\neach other. Experiment with different types of glaze application to figure\nout which ones you like the most.\n  The object of each method is to apply glaze to a specific area of the pot\nin a desired thickness. The coat thickness of the glaze on the pot is a major\nfactor (in conjunction with firing) in how it performs. Measuring glaze\nthickness can be done by eye, with a needle tool, or with a depth\nmicrometer.", "recipeCandidate": false}, {"page": 29, "text": "", "recipeCandidate": false, "image": "assets/library/amazing-glaze-recipes-and-combinations-gabriel-kline-c04c6e99/p29.jpg", "textMethod": "ocr-unverified", "ocrConfidence": 0}, {"page": 30, "text": "THE COUNT\n\n How long you submerge your piece in glaze is somewhat similar to painting—think of\n a longer count as applying more coats if you were brushing. The specific gravity of\n your glaze is in play here. A denser glaze will leave a thicker coat on your piece in the\n same time as a less dense glaze.\n  To establish the correct count, you will want to do some testing. Start by mixing a\nglaze to SG 1450.\n\n    If dipping, try one tile submerged for one second, one tile submerged for two\n   seconds, and one tile submerged for three seconds.\n    If you are brushing, try one, two, and three coats, changing the direction you brush\n   each coat.\n    If pouring or spraying, use a banding wheel and count one, two, or three\n   revolutions underneath the spray or spout.\n\n Take detailed notes and when the tests come out of the kiln, you can decide which\n count works best for you.\n\nNOTE Adding flocculants or deflocculants to your glaze will influence the thickness of the\ncoat, even though the specific gravity will remain the same. These materials affect pH, or how\nacidic/basic your glaze is, Potters use these materials to keep a slip or glaze in suspension or\nto affect viscosity. Similarly, the pH of the water you are using to mix your glazes can affect\nglaze coat. If you add these materials, or relocate using a new water source, you will need to\nrun a second set of tests to establish the ideal count.", "recipeCandidate": false}, {"page": 31, "text": "Establishing how long to submerge your piece in glaze is a key component to how much\nglaze ends up on your piece.", "recipeCandidate": false}, {"page": 32, "text": "FEATURED ARTIST\n\nHank Goodman and the Importance of\nApprenticeship\n\nLike many professional potters, I apprenticed with an established master for several\nyears. While I apprenticed with him, Hank Goodman, a giant man with a giant\npersonality, specialized in fine, ash-glazed stoneware. Having established himself as one\nof the premier practitioners of the craft in the United States, the demand for his work was\ntremendous. Hank and his two apprentices (myself alongside Adrian Sandstrom, shown\nhere, here and here) worked his three-person stoneware factory, turning and shaping\nnearly 12,000 pounds (5443.1 kg) of clay a year.\n  At that time, Hanks’s pots began with a custom stoneware blend he had developed to\nshowcase his ash glazes. A local supplier mixed two tons at a time, and when a delivery\narrived we would stack it neatly by the pug mill. The pug mill was used to adjust the\nmoisture level of the clay according to Hank’s daily instruction: soft as could be for his\nlarge mezzanine platters, or more firm for the vertical forms and vases (see images).\nWhile we worked, we would watch Hank throw out of the corner of our eyes, taking in the\ndance of man and material choreographed to a nonstop soundtrack of Jazz and the Blues:\nMiles Davis, Howlin’ Wolf, Muddy Watters, and Bessie Smith. A hundred freshly thrown\nmugs would appear in a morning to be handled the next day. The carts would quickly fill\nwith batches of casseroles and pitchers. And everything moved to the beat of a driving\nbass drum and steel guitar.\n  We worked incredibly hard to keep up with his orders, loading and firing his self-\ndesigned, 100-cubic-foot (2.83 m3), all-fiber, flat-top kiln on a weekly basis. This\nexperience gave me an education in sieving seemingly endless amounts of ash, mixing\nand spraying glazes, and firing a gas kiln in reduction. Although Hank did all of the\nthrowing, we were allowed to trim some of the pots, did much of the glazing, and\nproduced a separate and highly successful line of ash-glazed, slab-built dinnerware.\nAlthough he was always experimenting, introducing two new glazes he developed during\nmy time with him, he also had an established group of glazes that he had worked with for\nmore than a decade. He knew these like the back of his hand. We mixed these glazes in\ngigantic batches of 50,000 to 100,000 grams, which fit neatly into 55-gallon (208-L) drums,\nthus making glazing larger work a cinch.", "recipeCandidate": false}, {"page": 33, "text": "Basket Vase. Sprayed glazes highlight stamped textures in this tall-handled basket.", "recipeCandidate": false}, {"page": 34, "text": "Slip Trailed Casserole. This is a beautiful example of glaze rivulets, a highly desired\ncharacteristic in ash glazes. Cobalt carbonate colors the glaze deep midnight blue.", "recipeCandidate": false}, {"page": 35, "text": "Mezzanine Platter. Copper red peeks through the pierced mezzanine decorated in sprayed\nmatte glazes.", "recipeCandidate": false}, {"page": 36, "text": "TGR Vase. Copper ash glaze playfully interacts with slip trail lines on this double tall vase.\n\n   In exchange for our work, Hank provided us with our own studios, free clay, and firing\nspace in the kiln. We also got the chance to experiment in Hank’s well-stocked glaze\nkitchen. It was a formative time in my development as a potter. Hank shared his\ntechniques and insights, his knowledge of the business, and his unique philosophy of\nclay. Although he pulled no punches in critiques, his apprentices have inherited his\nseriousness about the craft and are driven to achieve great things within the field. Hank\nis a man to whom I am truly grateful, a great American potter.", "recipeCandidate": false}, {"page": 37, "text": "TESTING AND ALTERING\nThe savvy clay artist knows to look before leaping, to test a new recipe or\ncombination before glazing an entire kiln load. If the results are less than\ndesirable, the ability to alter your glaze to get the effect you want can prove\ninvaluable. Here are some guidelines for testing and altering glazes.\n\n\n\n\n\nA variety of types of test tiles: check out Kathleen Lizzul’s “mini-goddesses.”", "recipeCandidate": false}, {"page": 38, "text": "TEST TILES\nOnce you’ve properly prepped your glaze, always test it first before glazing\na whole kiln load. Have test tiles on the ready, and make an attempt to try\nsomething new every time you fire. The test tiles themselves should be little\nworks of art that represent your style so they give you meaningful\ninformation about how the glazes will perform on your work. The test tiles\nfor this book are wheel-thrown tumblers, quick to make and tall enough to\nshow how far a combination will run, but also a saleable item when they\nturn out well.\n  When testing a new glaze, apply one coat and let it dry. You may want to\napply a second or even third coat near the top of the tile to get more\ninformation about how the glaze performs when applied more thickly.\nSimilarly, test new combinations on a tile: Dip the entire piece in the first\nglaze. Let it dry. Then apply subsequent layers of glaze toward the top of\nthe piece until you can see how they interact.\n\nProgression Tests A progression test is one in which you add (or subtract)\nmaterial in regular intervals to alter the way a glaze performs. Change only\none material at a time in these tests so you can isolate its effect. Progression\ntests can be used to alter the texture or color of glazes. They can also be\nused to treat glaze defects. For example, if a glaze is crazing, experiment by\nadding silica in 3 percent intervals until you reach a desirable level of\nthermal expansion that doesn’t craze over your clay body.\n  You can also perform progression tests with coloring oxides and mason\nstains (see here) to develop the colors in your glazes. Most coloring oxides\ncan be increased 1 to 2 percent at a time. Cobalt carbonate and chrome\noxide are particularly strong and should be increased in 0.5 percent\nintervals or less. I generally test mason stains at 3, 6, 9, and 12 percent to\nstart. You can run a further set of progression tests based on the initial\nresults.", "recipeCandidate": false}, {"page": 39, "text": "SECRET TECHNIQUE FROM THE ODYSSEY VAULT\n\n                           Retotaling\n\n Curious about retotaling? If your base glaze adds up to 100 and you add or subtract\n materials, you can recalibrate it by dividing each ingredient by the total weight and\nthen multiply that by 100.\n\nORIGINAL RECIPE:\nIngredient A         40.00%.\nIngredient B         40.00%\nIngredient C         20.00%\nIngredient D         5.00%\nTotal              105.00%\n\nTO RETOTAL:\nIngredient A             40/105 = 0.3810 x 100 = 38.10%\nIngredient B             40/105 = 0.3810 x 100 = 38.10%\nIngredient C             20/105 = 0.1905 x 100 = 19.05%\nIngredient D             5/105 = 0.0475 x 100 = 4.75%\nTotal                                    = 100.00%", "recipeCandidate": false}, {"page": 40, "text": "BLENDS\nBlends combine two or more ingredients to show their interactions at\ndifferent proportions. Blends are extremely useful tests with many\napplications for the clay artist. For example, blends can be performed with\nindividual ingredients or entire recipes. You can blend clays, glazes, even\nunderglazes (see Allison Cochran’s profile). The following are several types\nof blends you can try:", "recipeCandidate": false}, {"page": 41, "text": "LINE BLEND\nThe simplest type of blend, a line blend, involves two ingredients blended\nat regular intervals. The length and frequency of the interval is up to you.\nThe simplest line blend takes as little as three measurements. These can be\ndone by volume or by weight.\n\n   Ingredient A: 100%\n   Ingredient A: 50% — Ingredient B: 50%\n   Ingredient B: 100%\n\n  More commonly, you will find an 11-point blend that looks as follows:\n\n                         11-Point Line Blend\n\n                           A: 100%                            B: 0%\n                            A: 90%                              B: 10%\n                            A: 80%                              B: 20%\n                            A: 70%                              B: 30%\n                            A: 60%                              B: 40%\n                            A: 50%                              B: 50%\n                            A: 40%                              B: 60%\n                            A: 30%                              B: 70%\n                            A: 20%                              B: 80%\n                            A: 10%                              B: 90%\n                            A: 0%                               B: 100%\n\n  Use a line blend to see how two glazes look blended at different\nintervals. Try using dry materials by weight or wet glaze by volume. For\nwet glaze, note the specific gravity of each glaze so you can replicate the\nresults. For dry glaze, add the same amount of water to each cup. Start with\n70 g water for every 100 g dry materials. Also try a line blend to test\ncombinations of coloring oxides or mason stains to be added to a base\nglaze.", "recipeCandidate": false}, {"page": 42, "text": "TRIAXIAL BLENDS\nTriaxial blends involve three ingredient groups usually arranged in a\ntriangular grid with 15, 21, or 66 points, (see below). Similar to line blends,\ntriaxial blends can have many applications. They can be used to create\nsimple base glazes from three ingredients or investigate the possibilities\nusing three colorants in a base glaze. A triaxial blend chart might look like\nthis:\n\n                      21-point Triaxial Blend\n\n\n                                     A:100% B:0% C:0%\n                            A:80% B:20% C 0%  A:80% B:0% C:20%\n                   A:60% B:40% C 0%     A:60% B:20%     A:60% B:0% C:40%\n                                         C:20%\n    A:40% B:60% C:0%       A:40% B:40% C:20%      A:40% B:20% C:40%       A:40% B:0% C:60%\n A:20% B:80% C:0%     A:20% B:60 %       A:20% B:40%       A:20% B:20%     A:20% B:0% C:80%\n                        C:20%            C:40%            C:60%\n  A:0% B:100%     A:0% B:80%      A:0% B:60%      A:0% B:40%     A:0% B:20%     A:0% B:0%\n     C:0%          C:20%          C:40%          C:60%          C:80%         C:100%\n\n   Note that in this example, the three lines (A, B, C) that connect the\ntriangle are themselves line blends.", "recipeCandidate": false}, {"page": 43, "text": "QUADRAXIAL BLENDS\nI took a ceramic material science class from the great Frank Bosco at Rhode\nIsland School of Design in 1997. It was the first time I had been exposed to\nthis material and felt overwhelmed by the sheer volume and technical\nnature of the course. There were so many chemicals involved! You had to\nknow their molecular weights! What the heck is the Unity formula,\nanyway?!\n   Frank patiently taught us, familiarizing us with the common ingredients\nand their properties, and showing us how they relate on a chemical level.\nHe covered testing and blends, and he casually mentioned that few people\nwould get as far as trying a quadraxial blend. Though I felt a bit over my\nhead, I tried a 35-point Currie blend, a type of quadraxial blend, chasing a\nsatiny mint green glaze at cone 6. Though not all the combinations were\nbeautiful, there were more than a couple of lively possibilities within the\ngrid. It opened my eyes to the scientific nature of inquiry that could inform\nthe ceramic process—and to the fact that small variations in recipes could\nnoticeably improve them. A simple 25-point quadraxial blend looks like\nthis:\n\n                    25-Point Quadraxial Blend\n\n  A:100% B:0%   A:75% B:25%   A:50% B:50%   A:25% B:75%   A:0% B:100%\n  C:0% D:O%    C:0% D:O%    C:0% D:O%    C:0% D:O%     C:0% D:0%\n\n  A:75% B:0%    A:56% B:19%      A:37.5%     A:19% B:56%    A:0% B:75%\n                                  B:37.5%\n  C:25% D:O%    C:19% D:6%      C:12.5%     C:6% D:19%    C:0% D:25%\n                                  D:12.5%\n\n  A:50% B:0%      A:37.5%     A:25% B:25%      A:12.5%      A:0% B:50%\n                   B:12.5%                       B:37.5%\n  C:50% D:O%      C:37.5%     C:25% D:25%      C:12.5%     C:0% D:50%\n                   D:12.5%                       D:37.5%\n\n  A:25% B:0%    A:19% B:6%      A:12.5%      A:6% B:19%    A:0% B:25%\n                                  B:12.5%\n  C:75% D:O%   C:56% D:19%      C:37.5%     C:19% D:56%   C:0% D:75%\n                                  D:37.5%\n\n   A:0% B:0%     A:0% B:0%     A:0% B:0%     A:0% B:0%     A:0% B:0%\n C:100% D:O%   C:75% D:25%   C:50% D:5O%   C:25% D:75%   C:0% D:10O%", "recipeCandidate": false}, {"page": 44, "text": "The importance of testing cannot be understated. Simply put, your work\ncannot advance without it. So create a ritual out of testing. Dedicate a little\ntime each month to making test tiles and doing research. Try to put at least\none test in every kiln you fire. Soon you will fill your notebook, expand\nyour palette, and have your studio mates asking how you got that amazing\nresult!", "recipeCandidate": false}, {"page": 45, "text": "FEATURED ARTIST\n\nAllison Cochran and the Art of the Test\n\nTo become a resident artist at Odyssey Clay- Works, you must meet some unique criteria.\nA passion for the materials and the ability to create excitement about your process are\nabsolutely required. You must also be bright-eyed, loving, and community minded. I look\nnot just for competence in terms of technique, but depth of character both inside the\nstudio and out. It is my opinion that a true artist does not stop being creative when she\nleaves the studio.\n   Colorist par excellence, from-scratch baker, and high school cheerleading coach,\nAllison Cochran is the complete package. Allison first impressed me with her study of\naxial systems and the production-style slip-casting methods she uses to create vibrant,\ncolored clay installations. An “axial system” combines multiple blends that share one or\nmore common ingredient. Allison has created systems with as many as 240 individual\nblends on a mission to “create a large vocabulary of color in ceramics.”\n   In the tradition of Jane Pieser and Curtis
