Repository: claescc/glazing-cathedral-eleonora

# Ceramics Cathedral of Eleonora

A colour-first ceramic library with structured recipes and searchable supplied sources.

## Current content

- 265 structured recipe records; 26 historic surface records.
- 128 formula transcriptions from *Colour in Glazes*, with 23 matched specimen photographs. The merged Chrome-tin maroon formula on PDF p. 140 remains source-only.
- All 25 numbered recipes in the *Ash Glazes* appendix, PDF pp. 183–185, visually checked.
- Five base recipes / named variants from *Cone 5–6 Glazes*, PDF p. 12, visually checked.
- 108 distinct readable sources; 19,955 source pages; 19,153 searchable text pages after OCR recovery.

File: assets/library/expanded/clay-glaze-types-glazy-021a46e7.json
[{"page": 1, "text": "Concepts   Clay & Glaze Types\nClay & Glaze Types\n\nCeramics books categorize glazes in many ways: by color, by main coloring oxide (iron, cobalt, etc.), or by firing temperature. If categories get too narrow, searching is hard; if they’re too\nbroad, they’re not helpful.\n\n\nGlazy categorizes clay bodies by type and usage (for example, Porcelain - Slipcasting).\n\n\nFor glazes, Glazy originally borrowed from John Britt’s The Complete Guide to High-Fire Glazes, Glazing & Firing at Cone 10    , which mixes color, coloring oxide, surface, and firing type.\n\nTop-level Types\n\n   Glazes\n   Clay Bodies\n   Slips and Engobes\n   Overglazes\n   Underglazes\n   Refractory\n\nClay Body Types\n\n   Earthenware    : Low-fired clay body, often porous, may need glaze to be functional.\n\n      Throwing    : A type of clay optimized for wheel throwing.\n       Slipcasting    : Clay formulated for pouring into plaster molds.\n      Sculpture    : Clay designed for sculptural work.\n      Hand-building    : Clay suited for constructing pieces by hand.\n       Salt    : Special clay body used in salt glazing, where salt is introduced into the kiln to form a glassy, vitrified surface.\n     Raku    : A type of clay designed for the low-temperature Raku firing process.\n\n   Stoneware    : High-fired clay body, hard, vitreous and strong, often used in functional ware.\n\n      Throwing\n       Slipcasting\n      Sculpture\n      Hand-building\n       Salt\n     Raku\n\n   Porcelain    : Very pure, high-fired clay body, known for its whiteness and translucency.\n\n      Throwing\n       Slipcasting\n      Sculpture\n      Hand-building\n       Salt\n     Raku\n\n   Flameware    : Clay body formulated to withstand direct flame, used for cookware.", "recipeCandidate": false, "image": "assets/library/expanded/pages/clay-glaze-types-glazy-021a46e7/p1.avif", "imageKind": "Rendered source-page preview; searchable text available below"}, {"page": 2, "text": "Throwing\n       Slipcasting\n      Sculpture\n      Hand-building\n       Salt\n     Raku\n\nSlips & Engobe Types\n\n    Slip    : Liquid clay used for decoration or bonding clay pieces together.\n   Engobe    : A slip that is layered on ware, usually colored & vitreous after firing. Similar to a mix of glaze and slip.\n   Terra Sigillata    : A refined slip made of very fine particles used to create a soft, satin surface finish.\n\nOverglazes\n\n\nOverglaze enamels are applied on top of a previously fired and glazed surface, then fired again at a relatively low temperature. Because these decorations fuse at lower temperatures,\naround 1300-1500°F (700-800°C), a broader range of vibrant colors and metallic effects is possible, including gold or luster treatments. Overglaze techniques are common in fine\nporcelains and historically were used to add intricate detail and polychrome designs that might not survive a hotter firing.\n\n\n\n\n\nHistorical examples of overglaze decoration: Vase with nine peaches, China, mid-18th century    , Bottle cooler from the Louis XV service, France, 1754    , Shepherd and Shepherdess, Winslow Homer, 1878\n\nUnderglazes\n\n\nUnderglaze decoration is applied to bisqued or sometimes unfired clay, before the final glaze coat. When covered with a transparent or translucent glaze, the colors appear beneath a\nglassy layer, hence the name. A famous example is blue and white porcelain that uses cobalt oxide for the blue pattern. Underglazes are often formulated to stay in place and not blur too\nmuch under a glaze, particularly when the firing schedule reaches relatively high temperatures. Light-colored clay bodies typically highlight underglaze decorations more sharply.", "recipeCandidate": false, "image": "assets/library/expanded/pages/clay-glaze-types-glazy-021a46e7/p2.avif", "imageKind": "Rendered source-page preview; searchable text available below"}, {"page": 3, "text": "Historical examples of underglaze decoration: Dish with Floral Designs, Iran, 1670s    , Dragon Jar, Korea, second half 18th century    , Dish with Design of Dishes, Japan, 1690-1720\n\nGlazes\n\n\nGlazes    is Glazy’s top-level category for all glazes. Sometimes people don’t add a glaze sub-type to their recipe, so if you don’t find what you’re looking for in a sub-type, you can try\nsearching this top-level category.\n\nGlaze Sub-Types\n\nClear\n\nTransparent glaze, often used to highlight underlying clay or decoration.", "recipeCandidate": false, "image": "assets/library/expanded/pages/clay-glaze-types-glazy-021a46e7/p3.avif", "imageKind": "Rendered source-page preview; searchable text available below"}, {"page": 4, "text": "Clear glazes are a type of “Base Glaze”. They don’t have any colorants or opacifiers. They are usually Glossy, but can also have a Satin finish.\n\n\nClear glazes are located in the middle “Bright” region of the Stull Chart. When too much Alumina or Silica is added to a Clear glaze, then it often changes to a Matte Glaze.", "recipeCandidate": false, "image": "assets/library/expanded/pages/clay-glaze-types-glazy-021a46e7/p4.avif", "imageKind": "Rendered source-page preview; searchable text available below"}, {"page": 5, "text": "In the Silica:Alumina Stull Chart above, you can see that most Clear glazes fall within the middle “Bright” region.\n\nWhite, Off-White\n\nGlazes with varying shades of white. Usually don’t contain additives like colorants, but may include opacifiers like Tin & Zircopax.", "recipeCandidate": false, "image": "assets/library/expanded/pages/clay-glaze-types-glazy-021a46e7/p5.avif", "imageKind": "Rendered source-page preview; searchable text available below"}, {"page": 6, "text": "Iron\n\nGlazes rich in iron oxide, producing colors ranging from blue, green, yellow, amber, brown, and black.\n\n\nIron: Celadon\n\nPale, translucent green glaze, traditionally used in Chinese ceramics.\n\n\nWikipedia: Celadon\n\n\nIron: Celadon: Blue\n\nEspecially high-purity celadons with low titania and iron that have a blue tint.", "recipeCandidate": false, "image": "assets/library/expanded/pages/clay-glaze-types-glazy-021a46e7/p6.avif", "imageKind": "Rendered source-page preview; searchable text available below"}, {"page": 7, "text": "Typical blue celadon glaze.\n\n\n\n\n\nAncient Ru-type Chinese celadon.\n\n\nIron: Celadon: Green\n\nGreen celadons typically include more iron oxide (about 1-2%) than blue celadons, and may contain color modifiers or impurities like titania.", "recipeCandidate": false, "image": "assets/library/expanded/pages/clay-glaze-types-glazy-021a46e7/p7.avif", "imageKind": "Rendered source-page preview; searchable text available below"}, {"page": 8, "text": "Typical green celadon glaze.\n\n\n\n\n\nAncient Chinese Yaozhou kiln celadon.\n\n\nIron: Celadon: Yellow", "recipeCandidate": false, "image": "assets/library/expanded/pages/clay-glaze-types-glazy-021a46e7/p8.avif", "imageKind": "Rendered source-page preview; searchable text available below"}, {"page": 9, "text": "Yellow-tinted celadons produced by particular glaze chemistries or firing in oxidation atmosphere.\n\n\n\n\n\nDavid Leach Yellow Celadon", "recipeCandidate": false, "image": "assets/library/expanded/pages/clay-glaze-types-glazy-021a46e7/p9.avif", "imageKind": "Rendered source-page preview; searchable text available below"}, {"page": 10, "text": "Oxidation yellow celadon\n\n\nIron: Celadon: Chun/Jun\n\nA type of traditonal Chinese high-fire blue glaze, often with opalescent quality.", "recipeCandidate": false, "image": "assets/library/expanded/pages/clay-glaze-types-glazy-021a46e7/p10.avif", "imageKind": "Rendered source-page preview; searchable text available below"}, {"page": 11, "text": "Wikipedia: Jun ware\n\n\n\n\n\nNigel Wood Jun", "recipeCandidate": false, "image": "assets/library/expanded/pages/clay-glaze-types-glazy-021a46e7/p11.avif", "imageKind": "Rendered source-page preview; searchable text available below"}, {"page": 12, "text": "Iron: Amber\n\nA warm, golden-brown glaze. Often has about 4% iron oxide.\n\n\n\n\n\nIron: Tenmoku\n\nDark brown to black glaze, often with a glossy finish. Contains high iron amounts of around 8%.", "recipeCandidate": false, "image": "assets/library/expanded/pages/clay-glaze-types-glazy-021a46e7/p12.avif", "imageKind": "Rendered source-page preview; searchable text available below"}, {"page": 13, "text": "Jian tea bowl with “hare’s fur” glaze, southern Song dynasty, 12th century, Metropolitan Museum of Art.\n\n\nWikipedia: Jian ware\n\n\nWikipedia: Tenmoku", "recipeCandidate": false, "image": "assets/library/expanded/pages/clay-glaze-types-glazy-021a46e7/p13.avif", "imageKind": "Rendered source-page preview; searchable text available below"}, {"page": 14, "text": "Song Dynasty Inspired Tianmu/Tenmoku Glaze\n\n\nIron: Tenmoku: Tea Dust\n\nTraditional Chinese glaze with speckled crystals.", "recipeCandidate": false, "image": "assets/library/expanded/pages/clay-glaze-types-glazy-021a46e7/p14.avif", "imageKind": "Rendered source-page preview; searchable text available below"}, {"page": 15, "text": "Chinese Tea Dust glazed vase, via Sotheby’s", "recipeCandidate": false, "image": "assets/library/expanded/pages/clay-glaze-types-glazy-021a46e7/p15.avif", "imageKind": "Rendered source-page preview; searchable text available below"}, {"page": 16, "text": "Various shades of teadust glazes on Chinese antiques.", "recipeCandidate": false, "image": "assets/library/expanded/pages/clay-glaze-types-glazy-021a46e7/p16.avif", "imageKind": "Rendered source-page preview; searchable text available below"}, {"page": 17, "text": "Coleman Tea Dust Black\n\n\nIron: Tenmoku: Hare’s Fur\n\nTraditional Chinese glaze with streaked effect, resembling a hare’s fur.\n\n\n\n\n\nView of the “hare’s fur” glazing effect on a Jian bowl Wikipedia: Jian ware", "recipeCandidate": false, "image": "assets/library/expanded/pages/clay-glaze-types-glazy-021a46e7/p17.avif", "imageKind": "Rendered source-page preview; searchable text available below"}, {"page": 18, "text": "Iron: Tenmoku: Kaki, Tomato Red\n\nIron-saturate glazes with large amounts of iron (often over 10%) that develop a red, crystalline surface. There’s a long history of iron-saturate glazes running from Chinese Song Dynasty\nthrough modern Japanese pottery.\n\n\n\n\n\nPersimmon-Glazed Bowl, Northern Song Dynasty   via Sotheby’s.", "recipeCandidate": false, "image": "assets/library/expanded/pages/clay-glaze-types-glazy-021a46e7/p18.avif", "imageKind": "Rendered source-page preview; searchable text available below"}, {"page": 19, "text": "Cylindrical stoneware vase by Hamada Shoji   via Sotheby’s.", "recipeCandidate": false, "image": "assets/library/expanded/pages/clay-glaze-types-glazy-021a46e7/p19.avif", "imageKind": "Rendered source-page preview; searchable text available below"}, {"page": 20, "text": "Kaki Biaxial D4\n\n\nIron: Tenmoku: Oil Spot\n\nTraditional Chinese iron glaze with dark background and lighter “spots” that resemble oil spots.", "recipeCandidate": false, "image": "assets/library/expanded/pages/clay-glaze-types-glazy-021a46e7/p20.avif", "imageKind": "Rendered source-page preview; searchable text available below"}, {"page": 21, "text": "Wikipedia: Jian ware\n\n\n\n\n\nJohn’s Oil Spot #3    , by John Britt\n\n\nIron: Slip-Based\n\nGlazes formulated with high iron content clays like Albany, Alberta, and Redart.", "recipeCandidate": false, "image": "assets/library/expanded/pages/clay-glaze-types-glazy-021a46e7/p21.avif", "imageKind": "Rendered source-page preview; searchable text available below"}, {"page": 22, "text": "Andies Handful of Earth    , image by Hette Hillsdon.\n\nShino\n\nTraditional Japanese high-feldspar/high-alkali, opaque, fatty glaze.", "recipeCandidate": false, "image": "assets/library/expanded/pages/clay-glaze-types-glazy-021a46e7/p22.avif", "imageKind": "Rendered source-page preview; searchable text available below"}, {"page": 23, "text": "Shino ware tea bowl furisode, Azuchi-Momoyama to Edo period, 16th-17th century Wikipedia: Shino ware\n\n\nShino: Traditional\n\nGlazes formulated with historical or classic techniques and materials.\n\n\nShino: Carbon Trap\n\nA Shino that traps carbon during firing, creating various surface effects & colors.", "recipeCandidate": false, "image": "assets/library/expanded/pages/clay-glaze-types-glazy-021a46e7/p23.avif", "imageKind": "Rendered source-page preview; searchable text available below"}, {"page": 24, "text": "Gustin Shino   via John Britt.\n\n\nShino: High-Alumina\n\nHigh-alumina Shinos.", "recipeCandidate": false, "image": "assets/library/expanded/pages/clay-glaze-types-glazy-021a46e7/p24.avif", "imageKind": "Rendered source-page preview; searchable text available below"}, {"page": 25, "text": "Mino Shino   via John Britt\n\n\nShino: White\n\nWhite Shinos.\n\nRed\n\nRed-colored glazes developed via a number of mechanisms.\n\n\nRed: Copper\n\nGlazes that obtain their red color through the effect of copper.\n\n\nRed: Copper: Oxblood\n\nSub-type of traditional Chinese copper-red glaze.", "recipeCandidate": false, "image": "assets/library/expanded/pages/clay-glaze-types-glazy-021a46e7/p25.avif", "imageKind": "Rendered source-page preview; searchable text available below"}, {"page": 26, "text": "Wikipedia: Sang de boeuf glaze\n\n\n\n\n\nPete’s Red   via Sid Henderson\n\n\nRed: Copper: Flambe", "recipeCandidate": false, "image": "assets/library/expanded/pages/clay-glaze-types-glazy-021a46e7/p26.avif", "imageKind": "Rendered source-page preview; searchable text available below"}, {"page": 27, "text": "Sub-type of traditional Chinese copper-red glaze.\n\n\n\n\n\nFlambe-glazed Three-handled Vase, Qianlong   via Christie’s\n\n\nRed: Copper: Peach Bloom\n\nSub-type of traditional Chinese copper-red glaze.", "recipeCandidate": false, "image": "assets/library/expanded/pages/clay-glaze-types-glazy-021a46e7/p27.avif", "imageKind": "Rendered source-page preview; searchable text available below"}, {"page": 28, "text": "Qing Dynasty Water pot\n\n\nRed: Pink\n\nPink glazes are often created using small amounts of Chrome or by using stains.", "recipeCandidate": false, "image": "assets/library/expanded/pages/clay-glaze-types-glazy-021a46e7/p28.avif", "imageKind": "Rendered source-page preview; searchable text available below"}, {"page": 29, "text": "20ish x5 Pink   via Andy Taylor.\n\n\nRed: Stain\n\nGlazes using commercial ceramic stains for red color.", "recipeCandidate": false, "image": "assets/library/expanded/pages/clay-glaze-types-glazy-021a46e7/p29.avif", "imageKind": "Rendered source-page preview; searchable text available below"}, {"page": 30, "text": "Green\n\nGreen glazes developed via a number of mechanisms.\n\n\nGreen: Copper\n\n\nGreen: Oribe\n\nGreen is the typical colour of Oribe ware, along with white. The original Chinese green was a smooth, even colour like celadon. Oribe, however, tried to use different shades of more\nnatural green, in order to reflect green mountains or riverside scenes. For the brilliant green color, wares are fired using oxidation at 1220 degrees Celsius.\n\n\nWikipedia: Oribe ware", "recipeCandidate": false, "image": "assets/library/expanded/pages/clay-glaze-types-glazy-021a46e7/p30.avif", "imageKind": "Rendered source-page preview; searchable text available below"}, {"page": 31, "text": "An Oribe Bottle   via Christie’s.\n\n\nGreen: Chrome\n\nGreen glazes can be obtained with small amounts of chrome (1% or less).", "recipeCandidate": false, "image": "assets/library/expanded/pages/clay-glaze-types-glazy-021a46e7/p31.avif", "imageKind": "Rendered source-page preview; searchable text available below"}, {"page": 32, "text": "Rivulet Green   via Matt Kelleher\n\n\nGreen: Titanium\n\nTitania often acts as a color modifier, turning celadons with iron green, working with copper for beautiful greens, even turning cobalt a shade of green.", "recipeCandidate": false, "image": "assets/library/expanded/pages/clay-glaze-types-glazy-021a46e7/p32.avif", "imageKind": "Rendered source-page preview; searchable text available below"}, {"page": 33, "text": "Vert CoTi   via Jean-Pierre Prieto showing cobalt and titania producing green.", "recipeCandidate": false, "image": "assets/library/expanded/pages/clay-glaze-types-glazy-021a46e7/p33.avif", "imageKind": "Rendered source-page preview; searchable text available below"}, {"page": 34, "text": "Чунь №1   via Alexandra Shcherbakova showing copper and titania greens.\n\n\nGreen: Nickel\n\n\nGreen: Stain\n\nTurquoise\n\nBlue\n\n\nBlue: Cobalt\n\nCobalt can be added in small increments of 0.1% to 1% to obtain blue glazes.", "recipeCandidate": false, "image": "assets/library/expanded/pages/clay-glaze-types-glazy-021a46e7/p34.avif", "imageKind": "Rendered source-page preview; searchable text available below"}, {"page": 35, "text": "Line blend adding Cobalt Oxide\n\n\nBlue: Rutile\n\nEither alone or in combination with cobalt, rutile can produce the “floating blue” effect.", "recipeCandidate": false, "image": "assets/library/expanded/pages/clay-glaze-types-glazy-021a46e7/p35.avif", "imageKind": "Rendered source-page preview; searchable text available below"}, {"page": 36, "text": "Bleu de rutile   via Jean-Pierre Prieto showing rutile producing a floating blue.", "recipeCandidate": false, "image": "assets/library/expanded/pages/clay-glaze-types-glazy-021a46e7/p36.avif", "imageKind": "Rendered source-page preview; searchable text available below"}, {"page": 37, "text": "Floating Blue   via Joe Thompson combining rutile with cobalt.\n\n\nBlue: Barium\n\nIn combination with cobalt, barium can produce vivid, intense blues.", "recipeCandidate": false, "image": "assets/library/expanded/pages/clay-glaze-types-glazy-021a46e7/p37.avif", "imageKind": "Rendered source-page preview; searchable text available below"}, {"page": 38, "text": "Intense Blue   via erik ragni\n\n\nBlue: Strontium", "recipeCandidate": false, "image": "assets/library/expanded/pages/clay-glaze-types-glazy-021a46e7/p38.avif", "imageKind": "Rendered source-page preview; searchable text available below"}, {"page": 39, "text": "Strontium Blue   via chance taylor\n\n\nBlue: Nickel", "recipeCandidate": false, "image": "assets/library/expanded/pages/clay-glaze-types-glazy-021a46e7/p39.avif", "imageKind": "Rendered source-page preview; searchable text available below"}, {"page": 40, "text": "Lively Lavender   via Alexander Kuttel using nickel with cobalt", "recipeCandidate": false, "image": "assets/library/expanded/pages/clay-glaze-types-glazy-021a46e7/p40.avif", "imageKind": "Rendered source-page preview; searchable text available below"}, {"page": 41, "text": "Nickel blue strontium matte   via Jeannine Vrins using only nickel\n\n\nBlue: Stain\n\nVarious blue stains can be added to a base glaze to produce blue.", "recipeCandidate": false, "image": "assets/library/expanded/pages/clay-glaze-types-glazy-021a46e7/p41.avif", "imageKind": "Rendered source-page preview; searchable text available below"}, {"page": 42, "text": "Purple\n\n\nPurple: Magnesium\n\nA range of colors from lavendar to purple can be produced when using cobalt in magnesium-fluxed glazes.", "recipeCandidate": false, "image": "assets/library/expanded/pages/clay-glaze-types-glazy-021a46e7/p42.avif", "imageKind": "Rendered source-page preview; searchable text available below"}, {"page": 43, "text": "No Zinc No Pink   via david tsabar", "recipeCandidate": false, "image": "assets/library/expanded/pages/clay-glaze-types-glazy-021a46e7/p43.avif", "imageKind": "Rendered source-page preview; searchable text available below"}, {"page": 44, "text": "WPG19 Emily’s Purple   via whitecourt.potters\n\n\nPurple: Nickel", "recipeCandidate": false, "image": "assets/library/expanded/pages/clay-glaze-types-glazy-021a46e7/p44.avif", "imageKind": "Rendered source-page preview; searchable text available below"}, {"page": 45, "text": "Nickel Purple   via TSUMAGI NITTOOOH\n\n\nPurple: Manganese\n\nA range of colors from aubergine to purple can be obtained by using manganese, or manganese with cobalt.", "recipeCandidate": false, "image": "assets/library/expanded/pages/clay-glaze-types-glazy-021a46e7/p45.avif", "imageKind": "Rendered source-page preview; searchable text available below"}, {"page": 46, "text": "Aubergine   via Mine Aytekin", "recipeCandidate": false, "image": "assets/library/expanded/pages/clay-glaze-types-glazy-021a46e7/p46.avif", "imageKind": "Rendered source-page preview; searchable text available below"}, {"page": 47, "text": "Shadow   via Tamas Ferencz\n\nMatte\n\nThere are a few ways to get matte glazes, but one must be careful not to assume a glaze is truly matte just because of its surface. Underfired glazes can often appear matte, but they\nmay have issues and be unsuitable for functional use.", "recipeCandidate": false, "image": "assets/library/expanded/pages/clay-glaze-types-glazy-021a46e7/p47.avif", "imageKind": "Rendered source-page preview; searchable text available below"}, {"page": 48, "text": "Silky Matte   via Michael Newsome\n\n\nMatte: Magnesium Matte", "recipeCandidate": false, "image": "assets/library/expanded/pages/clay-glaze-types-glazy-021a46e7/p48.avif", "imageKind": "Rendered source-page preview; searchable text available below"}, {"page": 49, "text": "Coleman Magnesia Glaze for Porcelain\n\nBlack\n\n\nBlack: Slip-Based\n\n\nBlack: Glossy", "recipeCandidate": false, "image": "assets/library/expanded/pages/clay-glaze-types-glazy-021a46e7/p49.avif", "imageKind": "Rendered source-page preview; searchable text available below"}, {"page": 50, "text": "Coleman Jet Black Shiny with Metallic Spots\n\n\nBlack: Satin\n\nYellow\n\n\nYellow: Iron\n\nIron in amounts of around 1-4% can result in some beautiful yellows.", "recipeCandidate": false, "image": "assets/library/expanded/pages/clay-glaze-types-glazy-021a46e7/p50.avif", "imageKind": "Rendered source-page preview; searchable text available below"}, {"page": 51, "text": "OU Yellow Salt   via IU Southeast Ceramics, one of many variations of this recipe", "recipeCandidate": false, "image": "assets/library/expanded/pages/clay-glaze-types-glazy-021a46e7/p51.avif", "imageKind": "Rendered source-page preview; searchable text available below"}, {"page": 52, "text": "Iron Yellow   via Benjamin Wren\n\n\nYellow: Barium", "recipeCandidate": false, "image": "assets/library/expanded/pages/clay-glaze-types-glazy-021a46e7/p52.avif", "imageKind": "Rendered source-page preview; searchable text available below"}, {"page": 53, "text": "Yella   via Alexander Kuttel\n\n\nYellow: Manganese\n\n\nYellow: Stain\n\n\nYellow: Nickel\n\nCrystalline\n\nGlazes that develop visible crystals during cooling.\n\n\nCrystalline: Micro\n\nThis category describes glazes that develop networks of small crystals.", "recipeCandidate": false, "image": "assets/library/expanded/pages/clay-glaze-types-glazy-021a46e7/p53.avif", "imageKind": "Rendered source-page preview; searchable text available below"}, {"page": 54, "text": "Fabius Blue   via Clara Giorello\n\n\nCrystalline: Aventurine", "recipeCandidate": false, "image": "assets/library/expanded/pages/clay-glaze-types-glazy-021a46e7/p54.avif", "imageKind": "Rendered source-page preview; searchable text available below"}, {"page": 55, "text": "John’s Goldstone Zinc   via Clara Giorello\n\n\nCrystalline: Manganese", "recipeCandidate": false, "image": "assets/library/expanded/pages/clay-glaze-types-glazy-021a46e7/p55.avif", "imageKind": "Rendered source-page preview; searchable text available below"}, {"page": 56, "text": "Pinnell Manganese (EU)   via Lauge Brimgiest\n\n\nCrystalline: Macro\n\nGlazes that develop large, macro, crystals.", "recipeCandidate": false, "image": "assets/library/expanded/pages/clay-glaze-types-glazy-021a46e7/p56.avif", "imageKind": "Rendered source-page preview; searchable text available below"}, {"page": 57, "text": "Norkin White (+Colbalt +Copper +Titanium)   via Shannon Yeung\n\nSingle-Fire\n\nGlazes applied to greenware, formulated to be fired in a single step.\n\nWood\n\nGlazes specifically developed for wood firing, often displaying atmospheric surface effects.\n\nSalt & Soda\n\nRaku\n\nSpecial glazes used in the low-temperature Raku firing process.", "recipeCandidate": false, "image": "assets/library/expanded/pages/clay-glaze-types-glazy-021a46e7/p57.avif", "imageKind": "Rendered source-page preview; searchable text available below"}, {"page": 58, "text": "Raku B   via Himmelsholm\n\nAsh\n\nGlazes containing or imitating wood ash, often with earthy qualities, often traditional.\n\n\nWikipedia: Ash Glaze", "recipeCandidate": false, "image": "assets/library/expanded/pages/clay-glaze-types-glazy-021a46e7/p58.avif", "imageKind": "Rendered source-page preview; searchable text available below"}, {"page": 59, "text": "Frasca-Aerni Basic Ash\n\n\nAsh: Nuka\n\nTraditional Japanese rice-husk ash glaze.\n\n\nThis recipe is from a comment by John Baymore in Ceramic Arts Daily:\n\n\n   “Nuka” is the Japanese word for the husk (or hull) of the rice kernel. It is a by-product of the milling of white rice. The Japanese version is from a short grain rice.\n\n\n   Potter parlance (in Japanese) uses this term for glazes based upon rice HUSK ash (not rice straw ash… different chemical composition). The agricultural waste is piled in the fields\n   and is then burned. The piles smolder more than burn, and a good ash for glaze use is actually dark grey to black. You don’t want it to burn cleanly. This color comes from carbon\n   residue in the ash. SO the ash has a high L.O.I. The chemical composition of rice husk ash (after L.O.I.) is almost colloidally fine silica. (TJR I’d call it more of a semi-gloss.)\n\n\n   Nuka glazes are high calcium fluxed glazes (from the washed wood ash) what use the rice husk ash for a lot of the silica content, and bringing in the silica in a very fine particle size.\n   They fire a bluish white and are slightly milky opaque where thicker due to the unmelted silica particles.", "recipeCandidate": false, "image": "assets/library/expanded/pages/clay-glaze-types-glazy-021a46e7/p59.avif", "imageKind": "Rendered source-page preview; searchable text available below"}, {"page": 60, "text": "Toms Nuka 3   via Tom Demeranville\n\n\nAsh: Synthetic/Fake\n\nGlazes that use modern glaze materials to emulate the chemistry of ashes.", "recipeCandidate": false, "image": "assets/library/expanded/pages/clay-glaze-types-glazy-021a46e7/p60.avif", "imageKind": "Rendered source-page preview; searchable text available below"}, {"page": 61, "text": "Fake Ash 1 ^6   via Will Steinhoff\n\n\nAsh: Slip-Based", "recipeCandidate": false, "image": "assets/library/expanded/pages/clay-glaze-types-glazy-021a46e7/p61.avif", "imageKind": "Rendered source-page preview; searchable text available below"}, {"page": 62, "text": "Bruce’s Yellow Ash   via John Britt\n\nMajolica\n\nTraditional opaque tin glaze, often used as a ground for overglaze decoration.\n\n\nWikipedia: Majolica   Wikipedia: Maiolica\n\n\n\n\n\nPolychrome majolica dish with paintings of a fish, flowers, and fruit. Lodi, Italy, 1751. Wikipedia: Maiolica", "recipeCandidate": false, "image": "assets/library/expanded/pages/clay-glaze-types-glazy-021a46e7/p62.avif", "imageKind": "Rendered source-page preview; searchable text available below"}, {"page": 63, "text": "San Diego State U Majolica (modified)   via David Sackett.\n\nBristol\n\nA glaze that relies on the fluxing action of Zinc Oxide for fully melting, even at lower temperatures without the need for boron.", "recipeCandidate": false, "image": "assets/library/expanded/pages/clay-glaze-types-glazy-021a46e7/p63.avif", "imageKind": "Rendered source-page preview; searchable text available below"}, {"page": 64, "text": "Bristol glaze base   via Eric P.\n\nSpecialty\n\n\nSpecialty: Crackle", "recipeCandidate": false, "image": "assets/library/expanded/pages/clay-glaze-types-glazy-021a46e7/p64.avif", "imageKind": "Rendered source-page preview; searchable text available below"}, {"page": 65, "text": "Snowflake Crackle #8   via Clara Giorello\n\n\nSpecialty: Crawling\n\nGlazes that pull away from the clay body during firing, creating a crawling effect.", "recipeCandidate": false, "image": "assets/library/expanded/pages/clay-glaze-types-glazy-021a46e7/p65.avif", "imageKind": "Rendered source-page preview; searchable text available below"}, {"page": 66, "text": "Brain Coral Crawl / Lichen Crawl   via Jake Glaze\n\n\nSpecialty: Gloop\n\nA glaze that sits between glaze and clay, with drips.", "recipeCandidate": false, "image": "assets/library/expanded/pages/clay-glaze-types-glazy-021a46e7/p66.avif", "imageKind": "Rendered source-page preview; searchable text available below"}, {"page": 67, "text": "Gloop Biaxial with B2O3 0.3\n\n\nSpecialty: Crater\n\nGlazes that form craters or pits on the surface.", "recipeCandidate": false, "image": "assets/library/expanded/pages/clay-glaze-types-glazy-021a46e7/p67.avif", "imageKind": "Rendered source-page preview; searchable text available below"}, {"page": 68, "text": "Akiko’s crater glaze   via kenneth ibbett\n\n\nSpecialty: Metallic\n\nGlazes with metallic sheen, often through the use of high amounts of colorants/additives like manganese.", "recipeCandidate": false, "image": "assets/library/expanded/pages/clay-glaze-types-glazy-021a46e7/p68.avif", "imageKind": "Rendered source-page preview; searchable text available below"}, {"page": 69, "text": "Gold   via Kim Ulrick\n\n\n\n\n                                                                                                                                                                                                  Last updated on December 4, 2025\n\n\n\n\n\nSupport Glazy on Patreon\nThis website and all user contributions are licensed under CC BY-NC-SA 4.0 2015-2026 © Glazy.org\nTerms of Service • AI & Data Policy • Privacy Policy", "recipeCandidate": false, "image": "assets/library/expanded/pages/clay-glaze-types-glazy-021a46e7/p69.avif", "imageKind": "Rendered source-page preview; searchable text available below"}]

File: assets/library/expanded/colour-in-glazes-linda-bloomfield-9fc921ae.json (part 1 of 7)
[{"page": 1, "text": "THE NEW CERAMICS\ncolour in glazes\nSECOND EDITION\nLinda Bloomfield\nHERBER", "recipeCandidate": false, "image": "assets/library/colour-in-glazes-linda-bloomfield-9fc921ae/p1.jpg", "textMethod": "ocr-unverified", "ocrConfidence": 1}, {"page": 2, "text": "THE NEW CERAMICS\ncolour in glazes\nSECOND EDITION\nLinda Bloomfield", "recipeCandidate": false, "image": "assets/library/colour-in-glazes-linda-bloomfield-9fc921ae/p2.jpg", "textMethod": "ocr-unverified", "ocrConfidence": 1}, {"page": 3, "text": "OceanofPDF.com", "recipeCandidate": false, "image": "assets/library/expanded/pages/colour-in-glazes-linda-bloomfield-9fc921ae/p3.avif", "imageKind": "Rendered source-page preview; searchable text available below"}, {"page": 4, "text": "OceanofPDF.com", "recipeCandidate": false, "image": "assets/library/expanded/pages/colour-in-glazes-linda-bloomfield-9fc921ae/p4.avif", "imageKind": "Rendered source-page preview; searchable text available below"}, {"page": 5, "text": "OceanofPDF.com", "recipeCandidate": false, "image": "assets/library/expanded/pages/colour-in-glazes-linda-bloomfield-9fc921ae/p5.avif", "imageKind": "Rendered source-page preview; searchable text available below"}, {"page": 6, "text": "Contents\n\n\nAcknowledgements\n\nIntroduction\n\n 1 A brief history of colour in glazes\n\n 2  Principles of glaze chemistry\n\n 3  Glaze materials\n\n      Silica\n    Alumina\n     Feldspars\n    Secondary fluxes\n   Wood ash\n    Low-temperature fluxes\n      Frits\n\n 4  Base glazes\n\n     Glossy and matt glazes\n     Crystalline glazes\n     Slip glazes\n     Crater glazes\n     Shrink and Crawl Glazes\n\n 5  Colouring oxides and colour development\n\n     Colouring oxides\n     Cobalt\n    Copper\n    Chromium\n     Iron", "recipeCandidate": true, "image": "assets/library/colour-in-glazes-linda-bloomfield-9fc921ae/p6.jpg"}, {"page": 7, "text": "Rutile and ilmenite\n   Manganese\n    Nickel\n   Vanadium\n    Opacifiers\n   Rare earth oxides\n    Stains\n   Colour development\n   Blue glazes\n   Green and turquoise glazes\n   Purple glazes\n   Pink glazes\n   Red and orange glazes\n   Yellow glazes\n   Brown glazes\n   White, black and grey glazes\n\n6  Mixing glazes\n\n   Weighing\n   Sieving\n   Glaze additives\n   Health and safety\n\n7  Applying glazes\n\n8  Testing glazes\n\n    Test tiles and line blends\n    Grids\n\n9  Firing\n\n   Oxidation\n   Reduction\n  Wood and salt\n    Salt glaze colour tests\n   Adjusting glazes to fire at different temperatures", "recipeCandidate": false, "image": "assets/library/expanded/pages/colour-in-glazes-linda-bloomfield-9fc921ae/p7.avif", "imageKind": "Rendered source-page preview; searchable text available below"}, {"page": 8, "text": "10  Correcting glaze faults\n\n     Crazing\n     Shivering\n     Crawling\n     Pinholes and blisters\n\nGlossary\n\nAppendices\n\n  1   Ceramic materials list\n  2   Periodic table\n  3   Glaze formula calculation\n  4   Materials analysis for UK frits, clays and feldspars\n  5   Materials analysis for US frits, clays and feldspars\n  6  UK and US materials conversion chart\n  7   Stains and alternative oxides (for oxidation)\n  8   Orton pyrometric cone temperatures\n\nSuppliers\n\nBibliography\n\n                       OceanofPDF.com", "recipeCandidate": false, "image": "assets/library/expanded/pages/colour-in-glazes-linda-bloomfield-9fc921ae/p8.avif", "imageKind": "Rendered source-page preview; searchable text available below"}, {"page": 9, "text": "Freedom, Leyla Folwell, 2008. Thrown and cut grogged red earthenware, with white slip, glazes,\n                    oxides and underglaze colours. Photo: James Folwell.\n\n                      OceanofPDF.com", "recipeCandidate": false, "image": "assets/library/expanded/pages/colour-in-glazes-linda-bloomfield-9fc921ae/p9.avif", "imageKind": "Rendered source-page preview; searchable text available below"}, {"page": 10, "text": "Acknowledgements\n\n\nI would like to thank Dr Sheila Cousens for passing on her enthusiasm for\nchemistry and Professor Keith Bowen for encouraging me to do research.\nThanks to Alison Stace of A & C Black for giving me the opportunity to\nwrite this book.\n\nMany thanks to Lok Ming Fung, Lucy Burley, Mirka Golden-Hann and Helen\nBrown of Wolverhampton University for contributing glaze tests. Thanks to\nGerry Barnett of Potterycrafts for information on ceramic stains.\n\nThank you to Jeannine Vrins for her zinc orange glaze testing.\n\nThank you to the following for images of their work:\nChris Barnes, Richard Baxter, Heike Brachlow, Karen Bunting, Tom Butcher,\nClara Castner, Amy Cooper, Carys Davies, Bridget Drakeford, Ken Eardley,\nHollis Engley,  Avril  Farley, Stanley  Field, Doug  Fitch, Sara Flynn, Leyla\nFolwell, Tanya Gomez, Gwyn Hanssen Pigott, Adam Harvey, Kerry Hastings,\nAkiko Hirai, Joanna Howells, Jill Fanshawe Kato, Anne Marie Laureys, Leah\nLeitson, Roger Lewis, Hannah McAndrew, Emily Myers, Jeremy Nichols,\nAndrew Palin, Sue Paraskeva, Stephen Parry, Katie Robbins, Suleyman Saba,\nBarry Stedman, Chris  Taylor, Louisa  Taylor, Ruthanne Tudball, Sue Ure,\nJeannine Vrins, Clementina van der Walt, James and Tilla Waters, Emma\nWilliams, Rachel Wood and Pauline Zelinski.\n\nChun Liao images are courtesy of Marsden Woo Gallery.\nLucie Rie images are courtesy of a private collector.", "recipeCandidate": false, "image": "assets/library/expanded/pages/colour-in-glazes-linda-bloomfield-9fc921ae/p10.avif", "imageKind": "Rendered source-page preview; searchable text available below"}, {"page": 11, "text": "Thrown porcelain bowls, Stanley Field, 2010. Vanadium zircon blue stains. Photo: Nadia Mackenzie.", "recipeCandidate": false, "image": "assets/library/expanded/pages/colour-in-glazes-linda-bloomfield-9fc921ae/p11.avif", "imageKind": "Rendered source-page preview; searchable text available below"}, {"page": 12, "text": "Bliss, Tanya Gomez, thrown porcelain, yellow stain, ht: 45cm (17¾in), 2010. Photo: Dominic\n                                        Tschudin.\n\n                    OceanofPDF.com", "recipeCandidate": false, "image": "assets/library/expanded/pages/colour-in-glazes-linda-bloomfield-9fc921ae/p12.avif", "imageKind": "Rendered source-page preview; searchable text available below"}, {"page": 13, "text": "Introduction\n\n\nColour is often introduced into ceramic glazes by adding commercial stains,\nwhich have been manufactured by heating together colouring oxides and\nopacifiers. This book shows how to make coloured glazes directly from\noxides, as well as showing what kinds of base glazes best bring out different\ncolours. This knowledge is important when using commercial stains as well\nas colouring oxides. The book concentrates on colours used in oxidation\n(electric  kiln)  firings, where  colours  obtained  are  generally  brighter,\nalthough glazes fired in reduction are included for comparison.\n\nMuch has changed since the first edition of Colour in Glazes was published\nin 2011. More elements have been discovered, so that the periodic table is\nnow complete. The use of rare earth oxides  in ceramics  is spreading,\nincluding the more unusual elements such as holmium. Pottery is now more\npopular than ever, with many people taking pottery classes and wanting to\nlearn about glazes. Potters’ materials have changed, with old mines closing\nand new materials being sourced. In this second edition there are new glaze\nrecipes, methods of testing glazes and information on how to make stable,\ndishwasher-safe glazes.\n\nLinda Bloomfield, 2019", "recipeCandidate": false, "image": "assets/library/expanded/pages/colour-in-glazes-linda-bloomfield-9fc921ae/p13.avif", "imageKind": "Rendered source-page preview; searchable text available below"}, {"page": 14, "text": "Installation, Chun Liao, 2009. Porcelain, gold, fired to 1255°C (2291°F). Photo: courtesy of Marsden\n                            Woo Gallery.\n\n                      OceanofPDF.com", "recipeCandidate": false, "image": "assets/library/expanded/pages/colour-in-glazes-linda-bloomfield-9fc921ae/p14.avif", "imageKind": "Rendered source-page preview; searchable text available below"}, {"page": 15, "text": "1. A brief history of colour in glazes\n\n\n\n\n\nChun glazed bowls and dish with copper red splashes, stoneware, Henan province, Song dynasty.\n                          Photo: © Victoria and Albert Museum, London.\n\nThe first glaze was discovered by the Ancient Egyptians around 4000BC. They\nmixed sand with natron, a naturally occurring mixture of soluble sodium\nsalts, which formed a substance called Egyptian paste. As the paste dried,\nthe salts migrated to the surface. Upon firing, these salts melted to form a\nglaze.  If copper oxide was added, brilliant turquoise beads and amulets\ncould be made. This  is now called Egyptian faience, although  it did not\ncontain clay and was not the same material as the tin-glazed earthenware\nmade much later in Renaissance Italy.\n  During the first millennium BC, potters in Mesopotamia made moulded\nbricks  glazed  with  bright  alkaline  glazes.  These were  used  to make\ndecorative friezes such as those on the Ishtar Gate in Babylon. Various\noxides were used to colour the glazes, including copper, manganese, iron\nand cobalt. Lead and antimony were also used, although only in small\nquantities. By the end of the first millennium BC, lead glazes appeared in\nChina and in the eastern Roman Empire. Lead glazes were less liable to craze\nand disintegrate than alkaline glazes. The potters of the Chinese Tang\ndynasty (AD618–907) used three colours (sancai): green from copper, white,\nand yellow-brown from iron. The use of lead glazes spread to the Middle\nEast and Europe where the lead ore galena was dusted onto pots.\n\n                                                                                                    (", "recipeCandidate": false, "image": "assets/library/expanded/pages/colour-in-glazes-linda-bloomfield-9fc921ae/p15.avif", "imageKind": "Rendered source-page preview; searchable text available below"}, {"page": 16, "text": "In China, kiln technology advanced so that higher temperatures (above\n1200°C/2192°F) could be achieved. Climbing kilns with a fire at the lowest\nend were built and fired using wood. The kilns were sometimes multi-\nchambered so that the heat could be recycled from one chamber to the\nnext. The Chinese potters noticed that where the wood ash settled on the\npots it melted and formed a glassy deposit. They combined wood ash with\nclay and limestone to make a runny green ash glaze. During the Tang\ndynasty, the southern Yueh potters added China stone, a feldspar which\nmelted to form green celadon glazes which resembled jade. Porcelain was\nalso developed around this time, using China stone mixed with China clay.\nDuring  the Song  dynasty  (AD960–1279) many  beautiful  glazes  were\ndeveloped, including the thick, unctuous Lung Chuan celadons, opalescent\nChun blue and iron-rich, black tenmoku (named after a Chinese mountain\ntemple where black-glazed tea bowls were used).\n   In the Ming dynasty (AD1368–1644), a pure form of cobalt was imported\nfrom Persia, and blue and white porcelain was developed. The Chinese\ncreated many other colours, including copper red and iron yellow, the latter\na low-temperature lead enamel applied after the first, high-temperature\nfiring.", "recipeCandidate": false, "image": "assets/library/expanded/pages/colour-in-glazes-linda-bloomfield-9fc921ae/p16.avif", "imageKind": "Rendered source-page preview; searchable text available below"}, {"page": 17, "text": "Yellow bowl, porcelain, fired with a transparent glaze, then covered with a yellow glaze and re-\n   fired at a lower temperature, Jingdezhen, Ming dynasty. Photo: © Victoria and Albert Museum,\n                                        London.\n\n   In  the  Middle  East,  Chinese  porcelain  was  imitated  by  coating\nearthenware with a tin-opacified glaze that was decorated with cobalt,\ncopper, manganese and iron. The ware was biscuit-fired before glazing, to\nhelp the tin glaze adhere. Lustreware was developed by firing silver and\ncopper oxides in reducing conditions to produce a gold metallic sheen.\nThese techniques spread when the Moors invaded Spain from the 8th to the\n15th centuries. Maiolica ware, traded through the ports of Malaga or\nMajorca, soon spread to Italy and to France, where tin-glazed earthenware\nwas  called  faience  (named  after  the  Italian  city  Faenza),  and  the\nNetherlands, where it became known as Delftware. Various colours could be\nmade using oxides: cobalt blue, copper green, manganese purple and orange\nfrom iron oxide. A bright yellow called Naples yellow was made from lead\nantimonate. The colours were brushed onto the unfired tin glaze, sinking\ninto the surface when fired.\n   In Rhineland Germany in the 15th century, salt-glazed stoneware was\ndeveloped. It was glazed by throwing salt into the kiln at high temperature,", "recipeCandidate": false, "image": "assets/library/expanded/pages/colour-in-glazes-linda-bloomfield-9fc921ae/p17.avif", "imageKind": "Rendered source-page preview; searchable text available below"}, {"page": 18, "text": "where it vaporized and reacted with the silica in the clay surface to form a\nglaze. Salt-glazed pots were usually brown, from iron oxide in the clay, or\nblue from applied cobalt. The salt gave a pitted, orange-peel texture to the\nstoneware in places where it reacted with sand particles in the clay.\n\n\n\n\n\n  Persian bowl, turquoise alkaline glaze with calligraphic brushwork, earthenware, 14th century.\n                            Private collection. Photo: Henry Bloomfield.\n\n  Meanwhile, in the Far East the manufacture of porcelain had spread from\nChina via Korea to Japan by the 17th century. Highly decorated wares,\npainted with underglaze blue and iron-red enamel, were made at Arita. In\nEurope the manufacture of porcelain began in the 18th century in Meissen,\nGermany. The wares, particularly those made at Sèvres, in France, were\nhighly decorated with brightly coloured enamels, including rose pink (made\nfrom gold and tin chloride). In China during the Qing dynasty (AD1644–\n1911), many new enamel colours were developed, influenced by the new\nporcelain from Europe.\n   In the late 18th century in Sèvres, chromium oxide was used to make\nyellow and green glazes. It was discovered in Stoke-on-Trent, in England,\nthat chromium oxide can also make pink when combined with tin oxide and\ncalcium. In Bristol, zinc oxide was used as a flux to replace poisonous lead", "recipeCandidate": false, "image": "assets/library/expanded/pages/colour-in-glazes-linda-bloomfield-9fc921ae/p18.avif", "imageKind": "Rendered source-page preview; searchable text available below"}, {"page": 19, "text": "oxide in glazes. Zinc oxide enhances the colours from cobalt and copper, but\ndestroys other colours such as chrome green or chrome-tin pink, which turn\nbrown. Zinc oxide prevents crazing but in large quantities  it can cause\ncrawling and pinholes. Another flux with low thermal expansion is borax,\nsodium borate, which was introduced into glazes in fritted form to replace\nlead. Borates tend to produce cool colours rather than the warm colours\nobtained using lead.\n\n\n\n\n\n    Slipcast beakers, Clementina van der Walt, 2010. Charcoal earthenware, underglaze colours,\n sgraffito, transparent earthenware glaze. Fired to 1120°C (2048°F), South Africa. Photo: Clementina\n                                  Van der Walt.\n\n  During the late 19th century and early 20th century, uranium oxide\n(yellowcake) was used to make bright yellow glazes. Uranium is not now\nwidely available; it is not considered safe because of its radioactivity.\n   Stains are now made by a few specialist companies, which do not widely\npublish their methods, although they reveal the materials and systems used\nto make the stains. For example, ZrVSi is a turquoise stain that includes\nvanadium and zirconium silicate, which was discovered in the USA in the\n1940s. Vanadium is used to make several stains, including yellow, green and\nturquoise. The rare earth oxides are also used to make a range of colours for\nglass and ceramics, including praseodymium-zirconium yellow. Cadmium-\nselenium  stains were developed to provide  reliable  reds, oranges and\nyellows. A cadmium-selenium stain can be fired to high temperatures when\nthe stain is incorporated in a zirconium silicate matrix. It is now possible to\nprint ceramic decals  in any colour using combinations of yellow,  red,\nturquoise and black stains.", "recipeCandidate": false, "image": "assets/library/expanded/pages/colour-in-glazes-linda-bloomfield-9fc921ae/p19.avif", "imageKind": "Rendered source-page preview; searchable text available below"}, {"page": 20, "text": "Slabbed jugs, Jill Fanshawe Kato, 2006. Stoneware, coloured slips and glazes. Fired in a gas kiln to\n                  1270°C (2318°F), ht: 30cm (11¾in). Photo: Setsuo Kato.", "recipeCandidate": false, "image": "assets/library/expanded/pages/colour-in-glazes-linda-bloomfield-9fc921ae/p20.avif", "imageKind": "Rendered source-page preview; searchable text available below"}, {"page": 21, "text": "Glaze materials. Clockwise from top: bentonite, bone ash, Cornish stone, dolomite, nepheline\n                                             syenite.\n\n                     OceanofPDF.com", "recipeCandidate": false, "image": "assets/library/expanded/pages/colour-in-glazes-linda-bloomfield-9fc921ae/p21.avif", "imageKind": "Rendered source-page preview; searchable text available below"}, {"page": 22, "text": "2. Principles of glaze chemistry\n\n\nThe three essential components of a glaze are: silica1, a glass former (the\nbasis of most glass); alumina, a stiffener (to make the glass more viscous);\nand feldspar, a  flux, which melts the glaze. Secondary fluxes such as\nwhiting, talc or zinc are usually added to help melt the glaze or to give\nparticular surface qualities – glossy, matt or crystalline. In low-temperature\nglazes, fluxes such as lead or boron are used because they are active at\nlower temperatures.\n   Silica forms a three-dimensional network of linked silica chains, giving\nhardness and gloss to a glaze. Fluxes such as feldspar allow the glaze to melt\nat a temperature attainable in a kiln. The oxides of the alkali metals, sodium\nand potassium, which are present in feldspar, are very active fluxes and\nreact with the silica, breaking the chains and making the glaze more runny.\nThe alkaline earths, calcia1, magnesia, baria and strontia are less active\nfluxes but they form part of the silica chain and make the glaze stronger\nand more durable. Alumina stiffens the glaze by cross-linking the silica\nchains, thus increasing viscosity. Glass is similar to glaze but contains very\nlittle alumina and often runs and crazes if used on pottery.\n  Colouring oxides form bonds with various oxides in the glaze. They react\npreferentially with titanium and then tin oxide. If there is no tin or titanium\npresent, they will react with boron, silica and other colouring oxides or\nfluxes. They do not usually react with alumina in a glaze, as silica is always\npresent. The colour of oxides will depend on how many oxygen atoms they\nare bonded with and the colour may change with different fluxes in the\nglaze. The  colour  seen  is  the  visible  light  that  remains  after some\nwavelengths of light are absorbed by the electrons around the metal atom.\nThe shape of the electron cloud around the metal atom is influenced by the\nnumber of oxygen atoms bonded to the metal, and distorted by the\npresence of  different  fluxes  in the  glaze. Colours found  in  naturally\noccurring minerals, such as pink from manganese, do not always occur in\nglazes. To obtain pink from manganese, the colouring oxide must first be\nheated, together with alumina, to make a manganese alumina stain. This\ncan be ground up and dispersed in the glaze, although this particular stain\nis only stable in high-alumina glazes and is generally used as a body stain.\nCobalt can also be combined with alumina to make a cobalt alumina stain,\nwhich is a lighter blue than that obtained from cobalt silicate. The cobalt\natoms are surrounded by alumina in a close-packed spinel crystal structure\n(see here) and are protected from being dissolved in the glaze.", "recipeCandidate": false, "image": "assets/library/expanded/pages/colour-in-glazes-linda-bloomfield-9fc921ae/p22.avif", "imageKind": "Rendered source-page preview; searchable text available below"}, {"page": 23, "text": "Chains of silica molecules. Each silica molecule is a SiO4 tetrahedron with silicon at the centre and\noxygen at each of the four corners. In crystalline quartz, each oxygen atom is shared by two silicon\n atoms, giving the formula SiO2. In a glaze the silica molecules are linked together in a randomly\n                           disordered three-dimensional network.\n\n\n\n\n\n                Alumina stiffens the glaze by cross-linking the silica chains.", "recipeCandidate": false, "image": "assets/library/expanded/pages/colour-in-glazes-linda-bloomfield-9fc921ae/p23.avif", "imageKind": "Rendered source-page preview; searchable text available below"}, {"page": 24, "text": "Sodium oxide forms the ends of chains, causing them to break from other silica molecules.\n Calcium oxide forms part of the silica chain, linking silica molecules and strengthening the glaze.\n\n  The behaviour of oxides in a molten glaze depends on the way they\ncombine chemically. All glaze materials (oxides) are classified into three\ngroups: acidic, alkaline or amphoteric. The acidic oxides are non-metals, and\ninclude silica (SiO2) and phosphoric oxide (P2O5). They form a glass structure\nwhen melted. The alkaline oxides include oxides of the alkali metals sodium\n(Na2O) and potassium (K2O), as well as the alkaline earths baria (BaO), calcia\n(CaO) and magnesia (MgO) and many of the colouring oxides, including\ncobalt and copper. Zinc and lead also form alkaline oxides, used as fluxes at\nlower temperatures. Amphoteric oxides include alumina (Al2O3), boric oxide\n(B2O3) and some  of  the  colouring  oxides,  such  as chromium  oxide.\nAmphoterics usually stiffen the glaze and make it more refractory, although\nboric oxide is an exception and acts as a glass former and flux. It can be\nseen from the chemical formulae that acidic, alkaline and amphoteric oxides\ncombine with different numbers of oxygen atoms. This governs how they\nreact together in the molten glaze.\n  Glaze recipes are usually written as a list of materials, with percentages\nby weight, but they can also be represented in terms of relative numbers of\nmolecules. In Seger’s unity formula, the three groups of oxides – basic\n(alkaline), amphoteric and acidic – are written in three columns, with the\nbasic oxides adding up to one. Representing the formula this way enables\ndifferent glazes to be compared  directly, or different materials to be\nsubstituted to obtain the same formula. For example, the glaze recipe below\nis a transparent alkaline glaze fired to 1260°C/2300°F (cone 8). The recipe by\nweight per cent is:\n\n :\nTransparent alkaline glaze fired to 1260°C /2300°F (cone 8)\nSoda feldspar                                               47\nCalcium borate frit                                           16", "recipeCandidate": true, "image": "assets/library/colour-in-glazes-linda-bloomfield-9fc921ae/p24.jpg"}, {"page": 25, "text": "Whiting                                                    14\nQuartz                                                     18\nChina clay                                                   5\n\nTo convert to numbers of molecules, the weight of each material is divided\nby its molecular weight (see Appendix 1). The amount of each type of oxide\npresent in each material is then calculated from the chemical formula, and\nthe numbers adjusted so that the total basic fluxes are equal to one. This is\nthe convention used so that different glaze formulae can be compared.\nThere is glaze calculation software available which performs this calculation\n(see Appendix 3).\n\nBasic\nNa2O                                                              0.19\nK2O                                                               0.06\nCaO                                                               0.75\n Total                                                              1.00\n\nAmphoteric\nAl2O3                                                             0.38\nB2O3                                                              0.38\n\nAcidic\nSiO2                                                               3.10\n\nIn the glaze formula above, the ratio of alumina to silica is 1:8. It is a runny\ntransparent glaze fired at 1260°C/2300°F (cone 8), which gives a bright\ncolour response with colouring oxides, owing to its low alumina content. It\ncontains sodium, potassium and calcium as fluxes. Boron also acts as a flux\nand a glass former, but it is included as amphoteric because of the number\nof oxygen atoms it bonds with. A ratio of 1:9 alumina to silica gives a shiny\nglaze, while around 1:5 will give a matt glaze. The amounts of each oxide\npresent can be compared to limit formulae (see Appendix 3), which are\nguidelines within which the glaze  is  likely to be  stable and  durable.\nHowever, some interesting colour responses are found in glazes outside\nthese limits, particularly those low in alumina (see also Appendix 3).\n  Stable glazes (those that are dishwasher safe and food safe) will generally\nhave a ratio of alkali metal (potassium, sodium) to alkaline earth (calcium,\n                )", "recipeCandidate": true, "image": "assets/library/colour-in-glazes-linda-bloomfield-9fc921ae/p25.jpg"}, {"page": 26, "text": "magnesium) oxides of around 0.3:0.7. The amounts of silica and alumina will\nincrease with firing temperature (see glaze limits, here). For glazes fired\nbelow cone 9 (1280°C), enough boron is needed to fully melt the glaze (0.1\nboric oxide for cone 8 glazes to 0.5 B2O3 for cone 04 earthenware glazes).\n\n\n\n\n\n Graph of alumina against silica in porcelain glazes fired to cone 11 with constant flux 0.3 K2O and\n0.7 CaO. The ratio of 1:5 alumina to silica gives a semi-matt glaze, while 1:8 gives a shiny glaze. The\n   straight lines on the chart represent alumina:silica ratios of 1:4 (matt) 1:5 (semi-matt) and 1:12\n  (glossy, crazed glaze). The dashed line is 1:8 Al2O3:SiO2 (highest gloss glaze). The hatched area\n               shows crazed glazes on porcelain. Data from R.T. Stull 1912.\n\n\n\n\n\n Diagram of glaze structure. The silica chains and alumina are joined by covalent bonds to oxygen\n and form the network structure. Sodium and calcium form ionic bonds with oxygen that are less\n                       stable than the covalent bonds in the silica network.", "recipeCandidate": false, "image": "assets/library/expanded/pages/colour-in-glazes-linda-bloomfield-9fc921ae/p26.avif", "imageKind": "Rendered source-page preview; searchable text available below"}, {"page": 27, "text": "Clare Castner’s porcelain vases. Photo: Yeshen Venema.", "recipeCandidate": false, "image": "assets/library/expanded/pages/colour-in-glazes-linda-bloomfield-9fc921ae/p27.avif", "imageKind": "Rendered source-page preview; searchable text available below"}, {"page": 28, "text": "Large jar, Stephen Parry, 2008. Stoneware, ash glaze, wood-fired, ht: 55cm (22in). Photo: Stephen\n                                                  Parry.\n\n\n\n1\n  The  ‘a’ at the end of silica denotes an oxide,  i.e. silicon dioxide SiO2. The ending  ‘ate’, as in\nzirconium silicate, denotes an oxide combined with another material, e.g. ZrSiO4.\n\nSodium and calcium form ionic bonds with oxygen, that are less stable than the silica network which\nis formed of covalently bonded silicon and oxygen.\n\n                       OceanofPDF.com", "recipeCandidate": false, "image": "assets/library/expanded/pages/colour-in-glazes-linda-bloomfield-9fc921ae/p28.avif", "imageKind": "Rendered source-page preview; searchable text available below"}, {"page": 29, "text": "3. Glaze materials\n\n\nGlaze  materials used  in the ceramics  industry  are  available  in  finely\npowdered form, usually ground to 200s- or 300s-mesh size (the number of\nholes per linear inch of sieve). Quartz and flint are ground even more finely,\nto 300s- or 400s-mesh size, to aid melting. Some potters use locally found\nmaterials such as wood ash, locally occurring clay deposits and granite dust\nfrom quarries.\n\nSilica\n\n\nSilica is an essential component of a glaze, and forms a glass when fired at a\nhigh-enough temperature. To enable it to melt at temperatures attainable\nin a kiln, feldspar and other fluxes are added. Sources of silica include\nquartz and flint. Other materials that contain silica include feldspar, clay,\ntalc and wollastonite. Care should be taken not to inhale the dust when\nhandling silica sources.\n\nAlumina\n\n\nAlumina is used to stiffen the glaze and prevent it from running off of the\npot.  It also prevents crystallization in the glaze, although high levels of\nalumina can result in a matt glaze. Alumina (and silica) is found in clay,\nincluding China clay, ball clay and bentonite – a very plastic clay used to\nprevent glazes from settling and to increase the raw strength of the glaze.\nAlumina hydrate can also be added to glazes without adding silica. Many\ninteresting colours are obtained from colouring oxides in very runny glazes\nlow in alumina: turquoise from copper, chartreuse green from chromium\nand plum purple from manganese.\n\nFeldspars\n\n\nFeldspar  is a mineral found in granite and  it contains aluminosilicate,\nsodium, potassium and sometimes calcium. There are many types of feldspar\navailable,  including potash  feldspar, soda  feldspar,  Cornish stone and", "recipeCandidate": false, "image": "assets/library/expanded/pages/colour-in-glazes-linda-bloomfield-9fc921ae/p29.avif", "imageKind": "Rendered source-page preview; searchable text available below"}, {"page": 30, "text": "nepheline syenite. Cornish stone has a high silica content, and therefore a\nhigher melting point than other feldspars and is used in high-temperature,\nreduction-fired glazes. Most feldspars contain both potassium and sodium,\nbut are named after whichever is dominant. FFF (Finnish floated feldspar) is\nhigher  in sodium than most other potash feldspars  (see Appendix  4).\nNepheline syenite is a feldspathic material high in sodium and potassium. It\nmelts at a lower temperature than other feldspars, but sometimes gives a\nmatt surface because of  its high alumina and low  silica content. Soda\nfeldspars give a more fluid melt and brighter colour response than potash\nfeldspars. However, they tend to craze, are slightly softer and scratch more\neasily.\n  Some feldspars contain lithium, a very active flux used in glazes to\npromote bright colours. Lithium feldspars include petalite, spodumene and\nlepidolite  (a  lithium mica  containing  fluorine).  Lithium  is  useful  for\ncounteracting crazing but can cause shivering, a condition in which the\nglaze is too large for the body and flakes off. Lithium carbonate can be used\nin small quantities (up to 10%), although it is slightly soluble in water.\n  Feldspars sourced from different mines can vary in composition. When a\nparticular feldspar source runs out, potters’ suppliers can sometimes make\nup a feldspar of the same composition by combining an alternative feldspar\nwith additional materials.\n\nSecondary fluxes\n\n\nThe alkaline earth fluxes calcia, magnesia, baria, strontia and zinc oxide are\nthe most important in influencing the colour response of a glaze.\n  The most widely used secondary flux is calcium oxide, found in whiting or\nlimestone. Calcium carbonate breaks down to calcium oxide and carbon\ndioxide gas upon firing. Calcium strengthens and stabilises the glaze. It is\nused in shiny transparent glazes, but in large quantities it makes the glaze\nmatt by the formation of small calcium silicate crystals (wollastonite or\nanorthite). It tends to bleach out colours, particularly in lime-matt glazes. It\nis an essential ingredient in chrome-tin pinks (including pink stains), where\naround 15% whiting is needed in the glaze. Wollastonite (calcium silicate) is\na source of calcia, which is preferred by industry, as it does not give off\ncarbon dioxide during firing, nor does it produce air bubbles in the glaze,\nowing to  its needle-shaped  particles which trap  less  air during glaze\napplication.\n  Magnesia, found in dolomite (magnesium calcium carbonate) and talc\n(magnesium silicate), is a useful flux that counteracts crazing and, in large\nquantities, produces crystalline matt glazes. The matt surface forms when\nthe excess magnesia crystallizes out of the molten glaze on cooling. If the\nglaze  is  cooled  slowly, more  crystals  form. Magnesia  turns  cobalt a", "recipeCandidate": false, "image": "assets/library/expanded/pages/colour-in-glazes-linda-bloomfield-9fc921ae/p30.avif", "imageKind": "Rendered source-page preview; searchable text available below"}, {"page": 31, "text": "lavender-mauve colour, sometimes with pink crystals if the glaze is low in\nsilica. Magnesium carbonate  is sometimes introduced into special-effect\nglazes to promote shrinking and crawling for sculptural or decorative\nreasons (otherwise these traits are usually avoided).\n  Barium is another member of the alkaline earths that can produce matt\nglazes.  It has a strong colour response with colouring oxides, producing\nbrilliant blues with cobalt, turquoise from copper, chartreuse green from\nchrome, pink from manganese and purple from nickel. However, barium\ncarbonate is toxic and should not be used in large quantities (above 15%) in\nglazes for use on functional ware. A non-toxic substitute  is strontium\ncarbonate, although it does not give such bright colours.\n\n\n\n\n\nGreen Rocking Pot, Emily Myers, 2009. Thrown red stoneware. Barium glaze, ht: 25cm (10in). Photo:\n                                 Mark Somerville.\n\n  When a glaze is described as being ‘alkaline’, it is usually high in sodium,\nlithium, barium or strontium. These fluxes will promote bright colours such\nas turquoise from copper and chartreuse green from chromium. Fluxes such\nas magnesium and zinc tend to give a more muted colour response, such as\npink-brown from chromium.\n  Bone ash contains calcium phosphate and is used in bone china, red-iron\nglazes and some Chun blue glazes. Glazes made with bone ash are often\nopaque and mottled  or  streaked. Although bone ash  acts  as a  flux,\nphosphoric oxide is also a glass former and stays suspended in a silica glass,\ncausing opacity. Phosphorus is also found in small amounts in wood and", "recipeCandidate": false, "image": "assets/library/expanded/pages/colour-in-glazes-linda-bloomfield-9fc921ae/p31.avif", "imageKind": "Rendered source-page preview; searchable text available below"}, {"page": 32, "text": "grass ash. Calcium borate, titanium or rutile can also cause a streaked,\nopalescent Chun effect in low-alumina glazes.\n\nWood ash\n\n\nWood ash has long been used as a glaze material, as it contains fluxes and\nsilica.  Different  tree  ashes  contain  varying  proportions  of  sodium,\npotassium, calcium, magnesium, phosphorus and iron, and can be made into\na glaze by adding clay and feldspar. Ash from grasses contains higher silica\nthan wood ash. In Japan, straw and rice hull ash are used in Nuka glaze, a\ntype of blue-white opaque Chun glaze. Before using in a glaze, ash  is\nwashed to remove the soluble  alkalis, and then sieved to remove any\nunburned charcoal. The subtle colours of ash glazes are best brought out by\nreduction firing (see here).\n\n\n\n\n\n     Dishipede, Joanna Howells, 2007. Opalescent Chun blue glaze with drips, reduction-fired\n                         porcelain, w: 25cm (9¾in). Photo: Joanna Howells.\n\nLow-temperature fluxes\n\n\nBoric oxide is used to promote glossy, bright glazes and counteract crazing.\nIt acts as a glass former, like silica, as well as a flux, reducing the melting\ntemperature of glazes over a wide firing range. It is used as a substitute and\nin combination with lead in earthenware glazes. It occurs in colemanite and\nGerstley (or Gillespie) borate, which are slightly soluble and cause the glaze\nto thicken and gel, so frits are often used instead. Commonly available frits\n               (                     )                                           (                          )", "recipeCandidate": false, "image": "assets/library/expanded/pages/colour-in-glazes-linda-bloomfield-9fc921ae/p32.avif", "imageKind": "Rendered source-page preview; searchable text available below"}, {"page": 33, "text": "are borax (sodium borate) frit and calcium borate frit (or Ferro frit 3134).\nBoric oxide inhibits the growth of crystals in matt glazes, causing the glaze\nto become less matt. Calcium borate frit may cause the glaze to become\ncloudy, particularly if applied thickly. High levels of boron in a glaze may\ncause the glaze to blister.\n  Zinc oxide  is a powerful flux originally used in the 19th century to\nreplace lead  in  Bristol  glazes.  It  is  usually used  in small amounts to\nencourage melting. Large quantities may cause crawling and pinholes in the\nglaze. Zinc reacts with chrome to form zinc chromate, a brown compound\nthat makes  it unsuitable for use in chromium green or chrome-tin pink\nglazes, although it is used to make reliable brown stains. However, in zinc-\nbased glazes high in alumina, chromium will form chrome-zinc-alumina\npink spinel (see here). Zinc oxide should not be used in reduction, as  it\nreduces to the metal and evaporates.\n  Lead  is  used  as  the main  flux,  replacing  feldspar  in many  low-\ntemperature earthenware glazes. It is usually fritted to form the insoluble\nlead bisilicate or slightly lower-melting lead sesquisilicate. Lead sulphide\n(galena) and lead oxide (litharge) are soluble in water and highly toxic. Lead\npromotes warm, bright colours and can be used to make low-temperature\nreds, yellows and oranges with chromium oxide, although these are not\nfood-safe. Owing to concerns about lead leaching from  glazes, many\ncommercial earthenware glazes now contain borosilicate frits, which have\nreplaced some or  all of the lead. Low-solubility glazes are those which\ninclude lead frit combined with borosilicate frit, ensuring the solubility of\nthe lead in the unfired glaze is less than 5%. Leadless glazes contain alkaline\nand borosilicate frits.\n\nFrits\n\n\nFrits are made by melting flux materials with silica and some alumina in a\nfurnace, then cooling and grinding to a powder. Because they have already\nbeen fired together, they melt again more readily than unfritted materials.\nThey are used when the material would otherwise be soluble in water,\ncausing problems in the glaze. Sodium, potassium, boron and lead are all\navailable in fritted form for use in low- and mid-temperature glazes. Some\nfrits (e.g. Ferro frit 3195) are almost a complete glaze on their own, but\nmost require the addition of clay and some silica to make a glaze. Frits high\nin sodium and potassium are called high-alkaline frits (e.g. Ferro Frit 3110).\nThey have a high coefficient of expansion and often cause crazing. Low-\nexpansion frits containing calcium borate or magnesia are also available\n(see Appendices 4 and 5 for frit analysis). Calcium borate frit (similar in\ncomposition to colemanite) can be used at slightly higher temperatures", "recipeCandidate": true, "image": "assets/library/colour-in-glazes-linda-bloomfield-9fc921ae/p33.jpg"}, {"page": 34, "text": "than borax frit, which is used
