Repository: claescc/glazing-cathedral-eleonora

# Ceramics Cathedral of Eleonora

A colour-first ceramic library with structured recipes and searchable supplied sources.

## Current content

- 265 structured recipe records; 26 historic surface records.
- 128 formula transcriptions from *Colour in Glazes*, with 23 matched specimen photographs. The merged Chrome-tin maroon formula on PDF p. 140 remains source-only.
- All 25 numbered recipes in the *Ash Glazes* appendix, PDF pp. 183–185, visually checked.
- Five base recipes / named variants from *Cone 5–6 Glazes*, PDF p. 12, visually checked.
- 108 distinct readable sources; 19,955 source pages; 19,153 searchable text pages after OCR recovery.

File: assets/library/expanded/flux-glaze-glazy-3768e1c9.json
[{"page": 1, "text": "Glazy        Community                                                                                                                              Login         Join!\n\n\nCommunity\n                                       Glaze      White, Off-White\n                                                                                                                    Orton Cone\nActivity\n                                        23494                  Flux Glaze                     △6-7\nRecipes\n                              Other Names Mixer Glaze                                                      Atmospheres\nMaterials                      Created 14 Oct 2018 Updated 2 years ago                                         Oxidation\n\nAnalyses                            Pedro Ramirez\n\n                                        3 ReviewsKiln Schedules\n\n                                  Status            Surface      Transparency        Country\n                            Production     Glossy    Semi-opaque     United States\n\n                             This glaze makes stable glazes run and flow.\n\n                                    Original Language: English\n\n                                 Revisions Light Flux, Flux Glaze 10.0\n\n                                Bookmark              Print        Share             Calculator\n                                                                                               △6 Oxidation\n                     Recipe                                                            ^6 Laguna BMix5 over Coyote Really\n                                                                                            Red & Orange\n                                                                                         Material              Amount\n                                                                   Ferro Frit 3124              66.00                   Bill6 yearsKitt ago\n\n                                                               Custer Feldspar               18.00\n\n                                                                      Zircopax               15.00\n\n                                                         EP Kaolin               10.00\n\n                                                            Nepheline Syenite               10.00\n\n                                                                       Bentonite                3.00\n\n                                     Total                                                                             122.00\n\n                                                                                                    Tare      Batch\n\n                                                                      Weigh Together        0.0       0.0\n\n\n\n                     Reviews                                    Comments & Questions\n\n                                       RLNicholasArt                                                               View more comments (5)\n                                3 years ago\n\n\n                                                                                                                                Steven Goldate\n                                                    I brush or dip the tops of mugs and it's just the right amount of                      3 years ago\n                         movement.                                                                                               Sharon Canfield Zircopax is refractory and will have a\n                                      Marize Mello                                                                           stabilizing effect. Without it, I think this glaze would\n                                  2 years ago                                                               run even more.\n\n                                 Maravilhoso!!!!!!\n                                                                                                                                                    Mitchell Nichols\n                              Procurei isso por anos!                                                             2 years ago\n                            Obrigada!\n                     A você e ao Derek pela oportunidade desse site também\n                                  maravilhoso!!!!!!!\n\n\n                                        Peter Eastwood\n                                  2 years ago\n\n                                                                                               Sharon Canfield this photo has different levels of\n                       What is the base glaze of the colored glaze under the flux glaze\n                                                                                                            Zircopax. From left to right: 12%, 8%, 3%, 0%... The\n                                   in the pictures? Red / Orange glaze\n                                                                   3% and 0% did have sleight crazing.\n\n\n\n                                                                                                                            Michael A Middlestead\n                                                                                                        3 years ago\n\n                                                                          Do you know what the specific gravity should be for this\n                                                                                                   glaze?\n\n\n\n                                                                                                                      Ruth Vickers\n                                                                                                            2 years ago\n\n                                                                                          Could you add mason stains, to make a coloured flux?\n\n\n\n                                                                                                                   Morgan", "recipeCandidate": true, "image": "assets/library/flux-glaze-glazy-3768e1c9/p1.jpg"}, {"page": 2, "text": "2 years ago\n\n                                                                      Ruth Vickers sure! I use fluxes with oxides and stains\n                                                                                                              all the time for really fun results. Its a glaze at the end\n                                                                                of the day…\n\n\n\nAnalysis\n\nUMF                                    Extended UMF\nFluxes             Stabilizers        Glass-                         Fluxes             Stabilizers        Glass-\nR2 O RO      R2 O3           Formers               R2 O RO      R2 O3           Formers\n                      RO2                                      RO2\n0.32 Na2 O                                        0.32 Na2 O\n0.1 K2 O       0.54 Al2 O3    3.76 SiO2                 0.1 K2 O       0.54 Al2 O3    3.74 SiO2\n0.58 CaO     0.45 B2 O3    0.28 ZrO2               0.57 CaO     0.44 B2 O3    0.28 ZrO2\n0.01 MgO                                            0.01 MgO\n\n\n R2 O:RO           SiO2 :Al2 O3                      R2 O:RO           SiO2 :Al2 O3     SiO2 :Al2 O3 +TiO2 +NiO\n 0.42 : 0.58   6.90                       0.42 : 0.58   6.90      6.88\n\n\n % Analysis    UMF     Extended UMF     Mole %     Formula\n\n                       Material        Amt.      SiO 2     Al 2 O 3   B 2 O 3    Na 2 O    K 2 O   MgO    CaO    P 2 O 5    TiO 2    ZrO 2    Fe 2 O 3      LOI\n\n              Ferro Frit 3124     66.00     29.92     5.35     7.45    3.40    0.37              7.61\n\n            Custer Feldspar      18.00      10.11      2.51            0.44    1.48            0.04                                0.01    0.04\n\n                   Zircopax      15.00      4.03                                                                       8.27\n\n               EP Kaolin      10.00      3.75     3.06              0.01    0.03     0.01    0.02    0.02    0.03             0.06     1.21\n\n          Nepheline Syenite      10.00      4.98       1.91            0.80    0.38     0.01    0.06                                0.01    0.06\n\n                  Bentonite       3.00      1.46     0.49             0.07    0.02    0.05    0.02                             0.09    0.25\n\n                         Total     122.00    54.24    13.33    7.45     4.73    2.27    0.07    7.75    0.02    0.03    8.27       0.17     1.56\n\n                   Total 100%                 55.16    13.56     7.58     4.81     2.31    0.07    7.89    0.02    0.03    8.41       0.17\n\n\n\nUMF Charts\n\nPlease login to view UMF Charts.\n\nThis section contains a Unity Molecular Formula (UMF) Chart showing recipes closest to the current recipe. Please login or create a free\nGlazy account to view this section.\n\n\n\nSimilar Base Recipes\n\n                  Flux Glaze (Copy)  △6-7\n\n                         Silvia Dias Peres\n\n\n\n\n                                                                                                                                                   1\n\n\n\nSimilar analyses                                                                         Based on comparisons of mol % analyses.\n\n\n                                                       SiO 2 Al 2 O 3 B 2 O 3 Na 2 O  K 2 O MgO  CaO  SrO  BaO P 2 O 5  TiO 2 ZrO 2 Fe 2 O 3 CuO  ZnO PbO\n\n                                     Flux Glaze  △6-7  62.28  9.02  7.38  5.26  1.66  0.11  9.54             0.01 0.03 4.63  0.07\n\n\n                              Flux Glaze (Copy)  △6-7  62.28  9.02  7.38  5.26  1.66  0.11  9.54             0.01 0.03 4.63  0.07\n\n\n                              BZ01 13 ☆  △7-8   61.72  8.91  7.69  4.54 2.50       9.24 0.02 0.09       0.03  5.01   0.01      0.23 0.01\n\n\n                                   Flux Glaze 10.0  △8  62.61  8.74  7.42  4.82 2.05  0.11  8.97 0.02 0.08      0.04 4.64  0.06 0.22  0.21 0.01\n\n\n             BBLA (Bills Basic Linda Arbuckle) White\n                                                    61.68  9.29  7.67  6.50 0.47 0.07  9.80                      4.50  0.03\n                                         △05-04\n\n\n                                       Light Flux  △6-7  62.86  8.73  7.33  5.08  1.80  0.12  9.08                 0.08 4.83  0.08\n\n\n                       Majolica Scott Harding 04  △04  62.65  8.43  7.27  6.50  1.03 0.09 10.02             0.01 0.03  3.91  0.06", "recipeCandidate": true, "image": "assets/library/flux-glaze-glazy-3768e1c9/p2.jpg"}, {"page": 3, "text": "SiO 2 Al 2 O 3 B 2 O 3 Na 2 O  K 2 O MgO  CaO  SrO  BaO P 2 O 5  TiO 2 ZrO 2 Fe 2 O 3 CuO  ZnO PbO\n\n                              MJ's Majolica  △04  61.49  9.04  7.77  5.73 0.93 0.07  10.19                   0.12 4.64  0.03\n\n\n                                Nina Majolica  △04  61.32  8.95  7.84  5.80  1.03 0.04 10.35             0.01 0.03 4.59  0.03\n\n\n                                                                                                                                                   1\n\n\n\n\nOther's Bookmarks\n\n\n    Show Bookmarks\n\n\n\n\n\n                                                     Support Glazy Patreon OR PayPal\n\n\n\n\n\n                       Home      Help      Donate      Terms of Service       Privacy\n\n\n                                              This website and all user contributions are licensed under\n                                     Attribution-NonCommercial-ShareAlike 4.0 International (CC BY-NC-SA 4.0)\n                                                     ©2015-2026, Glazy.org", "recipeCandidate": false, "image": "assets/library/expanded/pages/flux-glaze-glazy-3768e1c9/p3.avif", "imageKind": "Rendered source-page preview; searchable text available below"}]

File: assets/library/expanded/intermediate-guide-to-ceramic-glazing-gill-roy-a37884ee.json (part 1 of 2)
[{"page": 1, "text": "INTERMEDIATE GUIDE TO\nCERAMIC\nCLAZINC\nLAYER GLAZES, UNDERGLAZE, AND MAKE\nTRIAXIAL BLENDS\nGILL ROY", "recipeCandidate": false, "image": "assets/library/intermediate-guide-to-ceramic-glazing-gill-roy-a37884ee/p1.jpg", "textMethod": "ocr-unverified", "ocrConfidence": 1}, {"page": 2, "text": "Intermediate Guide to Ceramic Glazing", "recipeCandidate": false}, {"page": 3, "text": "© Copyright 2019 - All rights reserved.\n   The  content  contained  within  this book may  not be  reproduced,\nduplicated or transmitted without direct written permission from the author\nor the publisher.\n   Under no circumstances will any blame or legal responsibility be held\nagainst the publisher, or author, for any damages, reparation, or monetary\nloss due to the information contained within this book, either directly or\nindirectly.\n   Legal Notice:\n   This book is copyright protected. It is only for personal use. You cannot\namend, distribute, sell, use, quote or paraphrase any part, or the content\nwithin this book, without the consent of the author or publisher.\n   Disclaimer Notice:\n    Please note the information contained within  this document  is for\neducational and entertainment purposes only. All effort has been executed\nto  present  accurate, up  to  date,  reliable,  complete  information. No\nwarranties of any kind are declared or implied. Readers acknowledge that\nthe author is not engaging in the rendering of legal, financial, medical or\nprofessional advice. The content within this book has been derived from\nvarious sources. Please consult a licensed professional before attempting\nany techniques outlined in this book.\n   By reading this document, the reader agrees that under no circumstances\nis the author responsible for any losses, direct or indirect, that are incurred\nas a result of the use of information contained within  this document,\nincluding, but not limited to, errors, omissions, or inaccuracies.\n                         OceanofPDF.com", "recipeCandidate": false}, {"page": 4, "text": "Table of Contents\n\nIntroduction\nChapter 1: Before You Start\n\n Clay and Glaze Properties\n Earthenware\n Stoneware\n Ball Clay\n Fire Clay\n Kaolin Clay\n Opacity\n Reflection\n Texture\n Color\n\nChapter 2: Stains and Oxides in a Glaze\nChapter 3: Underglaze wash\nChapter 4: Soluble Salts\nChapter 5: Glaze Layering\n\n Cone 6 Glaze Recipes\n Chameleon Glaze\n Chun Glaze\n Cone 10 Glaze Recipes\n Blue Celadon Glaze\n Pier Black Glaze\n\nChapter 6: Luster Glazing\n\n Gold Luster\n\nChapter 7: Decals\n\n Heat Transfer Decal\n Water Transfer Decal", "recipeCandidate": false}, {"page": 5, "text": "Chapter 8: China Paints\nChapter 9: Triaxial Blend\nChapter 10: Specific Gravity\nChapter 11: Tips and Tricks\nConclusion\nReferences\n                      OceanofPDF.com", "recipeCandidate": false}, {"page": 6, "text": "Introduction\n\nIn this book, I will delve a little deeper into the art, looking at slightly more\ncomplex techniques and concepts, and going into deeper details on other\nsubjects. The purpose of this book is to bring your ceramic art to new\nheights and ascend beyond the classification of a beginner.\n    I’ve put a lot of effort into making this book as simple and easy to\nunderstand in the hopes of making ceramics feel more fun. I know very\nwell how tedious  it can be to read through pages and pages of complex\nexplanations and descriptions that teach me barely anything that I can apply\npractically.  Still, sometimes explanations of how something works are\nnecessary. In those cases, I've done my best to sum them up into only the\nmost important facts and to keep the terms as simple and straightforward as\npossible.\n     Still, you don’t need to be a master of the arts with years of experience\nbefore you use this book. As long as you’ve got a good understanding of the\nbasics of pottery glazing and enough knowledge to  tell the difference\nbetween bisqueware and greenware, you have enough experience to use this\nbook to its full potential.\n                         OceanofPDF.com", "recipeCandidate": false}, {"page": 7, "text": "", "recipeCandidate": false, "image": "assets/library/intermediate-guide-to-ceramic-glazing-gill-roy-a37884ee/p7.jpg", "textMethod": "ocr-unverified", "ocrConfidence": 0}, {"page": 8, "text": "Chapter 1: Before You Start\n\nThe most important thing to do before starting a ceramics project is to plan.\nNo matter how great your skills are, or how much experience you have, if\nyou don’t plan, you won’t be able to get the best out of your work. You can\nnever do enough planning, and even if you end up doing something that\nwasn’t part of your planning, your planning will still have helped you get a\nbetter idea of what you wanted.\n   The  first step of your planning  is deciding what you want to do.\nWhether you’re making a pot, bowl, tea set, or decorative sculpture will\naffect every aspect of your planning, such as your clay, technique, time\nmanagement, and the type of design you want to work with. Once you’ve\ndecided on what you’re making, you can go on to plan when you’re going\nto create your work, making sure you have enough time scheduled for each\nphase of the process.\n   Once you’ve decided what you want to make, you need to choose your\nmethod and your clay type. This is a very important part of the planning, as\ncertain types of clay work better with different methods, and the clay type\nmay have an influence on your glaze as well. At the end of this chapter, I\nwill give you more information on the properties of different clays and\nglazes to help you with this.\n   You now have two choices. You can either immediately plan your glaze,\nor you can make the piece and plan the glaze while you're waiting for the\nclay to dry. The advantage of planning your glaze before starting with the\nclay is that you'll have a better idea of the final product throughout the\nwhole process, and it may be easier to work towards that final goal. On the\nother hand, having the physical piece in front of you may help you better\nvisualize how your glaze will look on the specific shape, and as it often\nhappens, a piece may not end up in the exact shape you originally planned;\nyou might prefer to create a design to match your final shape, rather than\nadapting the one you've already made. However, both options are fine, and\nit's up to you to see which works best for you.\n   Regardless of when you're planning the glaze, the basic process is the\nsame, and once again choosing what you want. Do you want a solid color,\nrandomly mixed colors, patterns, or a detailed image? These questions are\nimportant, as they  will determine  the type of glazes and  application", "recipeCandidate": false}, {"page": 9, "text": "techniques you'll use. For a single color or a gradient from light to dark, a\ndip might be better. For a simple, repetitive pattern, you may want to\nconsider a stencil or reverse stencil, and for a more detailed piece, painting\nmaybe your best option. Once you've made up your mind on the type of\ndesign, application technique, and glaze type, it's time to choose your basic\ncolor schemes. It's ok if you don't know the exact shades and colors you\nwant to use, as long as you have a vague idea of the color types, such as\nlight blues for a calm, cool feeling piece, greens and browns for nature-\ninspired works, reds and yellows for something fiery and exciting, or bright,\ncontrasting colors for a dramatic piece. You can refine your color palette as\nyou go on, and you may want to experiment a little with your colors on test\ntiles.\n   Once you have an idea of your color scheme, you should choose your\nbase color to form the background. Then it’s just a matter of playing around\na little. Draw out your ideas for designs on a piece of paper, using pencils.\nYou also don’t need to come up with a complete design all at once. Play\naround with different ideas, line types, etc. and see what you like. You can\nalso play around with different colored pencils to see which colors you like.\nYou also don’t need a perfect, complete design. You may be the type of\nperson who likes to go with their instincts and work without a definite plan.\nIn those cases, having a very basic design or mood board can help you\nguide your thoughts in the right direction when the time comes. Many\nartists have their own design process, as should you. Designing the look\nyou want for your glaze should be centered on your own creative processes.\n   Designing your glaze for layering can be a little more time consuming\nand complicated, as you will have to put effort into planning every layer,\nbut it can save you a lot of effort in the long run and can help you prevent\nmistakes. One of the most effective ways to plan for layering is to draw out\nthe final design you want, then analyze it and divide it into separate layers.\nYou may want to draw out each layer to make sure you know what you're\ndoing when it's time to apply your glazes.\n   Something else to keep in mind  is  that glazes can be opaque or\ntranslucent, thick or thin, textured or smooth, shiny or matte, and they may\naffect each other when applying in layers. As a part of your planning, you\nshould test out the glazes you want to use. The best way to do this is\nthrough test tiles. You can also use this as an opportunity to experiment with", "recipeCandidate": false}, {"page": 10, "text": "mixing colors and getting different effects through layering. This way,\nyou’ll know exactly what to expect from your glazes.\n   Another element to look carefully at when planning is deciding which\nareas to wax. A big mistake many beginners make is to not wax their\nbisqueware before glazing. This is vital, as your bisqueware will be fused to\nyour kiln. Always wax any surface of your bisqueware that will be in\ncontact with your kiln and make sure it’s clear of any glaze. A fused glaze\nwon’t only ruin your bisqueware, but it can also damage your kiln.\n   Once you’re happy with the design and satisfied that you’ve done\nenough planning, you can get started on your next masterpiece.\n                         OceanofPDF.com", "recipeCandidate": false}, {"page": 11, "text": "Clay and Glaze Properties\n\nThe properties of the glazes and clays you use have a significant influence\non the whole process of creating your ceramic work, so it’s important to\nmake sure you understand at least the basics.\n   The main element that separates clay from regular sand or mud is its\nplasticity. This term refers to the clay’s ability to form a solid mass and\nmaintain its shape when wetted with the right amount of water. The clay\nwill not lose its shape once it dries or is baked. The plasticity, as well as the\namount of water needed to achieve it, is a big part of how clay is classified\ninto different types. The level of plasticity also has an influence on the final\nresult of your work once it is bisqued and fired. Another unique quality of\nceramic clay is that certain components within the clay melt, fuse, and\nsolidify, forming a hard, glass-like quality we want in our ceramics. The\ntemperature at which the clay needs to be fired to meet these components is\nalso an important factor in classifying clay types.\n   There are three types of clay commonly used called earthenware clays,\nstoneware clays, and ball clays, which are very easy to come by in stores in\nboth dry and moist form. Two other types that are slightly rarer but still\npopular are fire clays and kaolin clays.\n                         OceanofPDF.com", "recipeCandidate": false}, {"page": 12, "text": "Earthenware\n\nEarthenware is the most common type of clay, as well as the easiest to work\nwith, making  it  great  for  beginners  or  for  experimenting  with new\ntechniques. It’s the best clay to work with when using the potter’s wheel or\nRAM press. Earthenware clays contain components that melt at fairly low\ntemperatures, meaning  they  need  to  be  fired  at low  or  mid-range\ntemperatures. They also come in various shades of brown, red, and yellow.\nThe biggest problem with these earthenware clays is that they are fairly\nbrittle, and the baked pieces break fairly easily compared to other clay\ntypes. As such, the clay is usually applied fairly thickly. Another problem is\nthat earthenware pieces are  also very porous and need  to be glazed\nspecifically for waterproofing.\n                         OceanofPDF.com", "recipeCandidate": false}, {"page": 13, "text": "Stoneware\n\nStoneware clays tend to be a bit less plastic, but are still great to work with.\nThis is also a clay suitable for those less experienced, though not as great as\nearthenware. True to the name, stoneware tends to vary between white,\nvarious shades of grey, and sometimes brown. Different firing methods can\nbe used to alter the colors of the fired piece. Fired stoneware is extremely\nhard and smooth, but needs to be fired at high temperatures. Stoneware also\nisn’t porous, so you won’t necessarily need to glaze  it specifically to\nwaterproof  it. Stoneware clays are also very popular when  it comes to\nindustrial pottery work.\n                         OceanofPDF.com", "recipeCandidate": false}, {"page": 14, "text": "Ball Clay\n\nBall clay is extremely plastic, contains almost no impurities, and is fired at\nhigh temperatures. It usually has a very lovely white, buff or light grey\ncolor, which makes it very popular, and produces a very smooth surface.\nAlthough ball clay is very easy to shape and work with, it does shrink quite\na lot when firing. If you don't take that into account when shaping your\npiece, it may ruin weeks of hard work. Because of the excessive shrinking,\nball clay is often added to other clays, such as stoneware, to make it more\nplastic and easier to work with, rather than using pure ball clay.\n                         OceanofPDF.com", "recipeCandidate": false}, {"page": 15, "text": "Fire Clay\n\nDifferent types of fire clay tend to vary greatly in their general properties,\nbut this type of clay is best known for the extremely high temperature at\nwhich it’s fired. Fire clay varies in color as well, but usually has black spots\ncaused by iron fragments in the clay. This is often considered to be a very\ngreat visual feature. Fire clay is often added to other clays to increase their\nmaximum firing temperature, or to smooth clays, such as stoneware, to give\nthem a rougher texture. Fire clay is also often used to make cones that are\nused in a fuel kiln to help determine the temperature.\n                         OceanofPDF.com", "recipeCandidate": false}, {"page": 16, "text": "Kaolin Clay\n\nKaolin clays have very few or no mineral impurities and are thus used for\nporcelain works. Kaolin clays tend to fire into very light grey, white, or off-\nwhite colors. Despite how beautiful these types usually are, kaolin clay isn't\nvery plastic and is very hard to work with, which is why porcelain is so\nexpensive. It also fires at temperatures that far exceed those of stoneware\nand fire clay. Potters often mix other clay into kaolin clay to make it easier\nto work with and to lower the temperature it needs to be fired at. In many\ncases, a porcelain body is a mixture of kaolin and ball clay.\n   There  are  various  types  of  glazes  throughout  the  world,  often\ndetermined by color and texture, but there are a few other very important\nproperties that are looked at when it comes to glazes, especially in terms of\nappearance.\n                         OceanofPDF.com", "recipeCandidate": false}, {"page": 17, "text": "Opacity\n\nThis refers to the glaze’s ability to let light pass through it, or in simpler\nterms, how see-through the glaze is. If a glaze is completely solid and you\ncan’t see through it at all, the glaze is called opaque, while a completely\nclear glaze is called transparent. Translucent is a term that refers to a glaze\nthat is neither fully transparent or fully opaque, but somewhere in between.\nThere are many uses and effects for these glazes. Opaque glazes are most\ncommonly used as base colors and for painting on designs and patterns.\nTransparent glazes are most commonly used as a top coat to seal the design,\ncreate unity, or add depth. It is also the best option if you want your glaze to\nwaterproof your work. Translucent glazes are the best way to create new\ncolors through layering and can have some interesting effects when used\ncreatively.\n                         OceanofPDF.com", "recipeCandidate": false}, {"page": 18, "text": "Reflection\n\nEverything reflects light, and the intensity of this reflection determines if\nsomething is gloss or matte. The more light the glaze reflects, the glossier\nyour glaze will be. Matte, on the other hand, reflects much less light. Matte\nand gloss glaze can be used to get some really great effects, especially if\nused in combination, but keep in mind that if you use a gloss clear glaze as\na top coat on a piece that has a matte glaze, you will lose the matte effect to\nsome extent. The same goes for using a matte clear glaze over a very glossy\nglaze. A clear matte glaze is the absolute best option if you want to seal or\nwaterproof your clay while altering the appearance of the clay as little as\npossible. Satin refers to a glaze that is somewhere between a gloss and\nmatte.\n                         OceanofPDF.com", "recipeCandidate": false}, {"page": 19, "text": "Texture\n\nAlthough most glazes are generally smooth, many glazes are created to give\na specific texture to your work, such as glazes that form cracks or ripples as\nthey dry, or more subtle textures that are just a  little grainy or rough.\nTextures are a great way to add to the look of your work, and you can even\ncombine different textures. The thickness of your glaze also has an impact\non the texture of your gloss, and a thin glaze works better if you want to\nkeep the texture of the clay intact as long as possible. You can also use\nthicker layers of glaze to fill in unwanted texture in your clay. This will,\nhowever, take longer to dry, and it will affect the color greatly, especially if\nyou’re using a more transparent glaze.\n                         OceanofPDF.com", "recipeCandidate": false}, {"page": 20, "text": "Color\n\nThis is the property potters look at the most when choosing a glaze. There's\nan extremely large variety of colors available on the market, and an infinite\nselection if you're making your own. Some glazes are created to work with\na slight gradient effect, which contains small particles of other colors or\nminerals that react differently than the rest of the glaze when fired so that\nyou have a multi-colored effect from a single glaze. Glazes can also be\nmixed together to make new colors, or you can mix your own colors once\nyou understand the basics of powdered glaze recipes. There are almost no\nlimits to the color range of your glazes, even with transparent or translucent\nglazes, beyond your own creativity.\n                         OceanofPDF.com", "recipeCandidate": false}, {"page": 21, "text": "", "recipeCandidate": false, "image": "assets/library/intermediate-guide-to-ceramic-glazing-gill-roy-a37884ee/p21.jpg", "textMethod": "ocr-unverified", "ocrConfidence": 0}, {"page": 22, "text": "Chapter 2: Stains and Oxides in a Glaze\n\nOxides and stains are a great way to play with the color and texture of your\nwork. These two are very similar, but they do have some differences.\n    Stains are a type of glaze designed specifically to emulate the fired\ncolor. Unlike regular glazes and oxides, the stain won't l change color as it\nfires. Stains are also a bit safer to use than oxides, as they contain fewer\ntoxic chemicals and can create almost precisely the same result every time\nwhen mixed with water. It's also easier to fine-tune the exact shade and hue\nyou want. Stains may be a bit more expensive than regular glazes and\noxides, and they tend to be a little more difficult to dissolve in water, but\nthey can save you a great deal of time and  effort, which can be an\nexceptional help. Stains can be applied using the same techniques as regular\nglazes. Stains can even be mixed with glazes for a thicker substance.\n    Stains are created by melting ceramic oxides and coloring oxides\ntogether in a kiln. This mixture is then quenched and ground into a fine\npowder. These powders  are  then mixed  with  organic  colorants and\ndissolved in water to form a stain. Because the oxides have already been\nfired once, they have already undergone the chemical reaction that comes\nfrom exposure to heat and will not change color when firing the pot. The\nstain powder can be used in regular glaze recipes as a colorant as well as\nbeing used on its own. You can also use a stain over dried layers of glaze, or\nuse glaze over dried stains. Stains can also be applied fairly thin to help\nmaintain the texture of your clay.\n   Oxides are one of the main ways to color your glaze, and often form the\nbasis around specific color recipes. However, oxides are very different from\nglazes. Glazes are a mixture of different chemicals and compounds, usually\nwith a high silica content, but oxides are made up of one single component,\nwhich is usually metal based. Oxides are one of the easiest ways to cover\nyour piece easily in a solid color, as the oxides won’t move to fill deeper\nspaces and form natural highlights during firing the way glazes do. Oxides\ncan often cause a chemical reaction when exposed to heat, and as such, your\nglaze may have become a completely different color after glazing. This can\nbe used to your advantage, but  it needs to be tested and taken into\nconsideration in your planning.", "recipeCandidate": false}, {"page": 23, "text": "To use oxides, you will need to create an oxide wash. To do this, simply\nmix a little bit of your oxide powder with water. Oxides have very strong\ncolor pigments, so you will only need a small amount of oxide. You may\nneed to experiment with the oxide to water ratio to find the right intensity of\ncolor. The ratio results in a very thin and watery mixture, making it a wash\nrather than a glaze. The wash will dry much quicker than a glaze and isn’t\napplied as thick. Oxide washes will also result in a dry, matte look for your\nwork and will not help waterproof your earthenware pieces. When using\noxides, you need to stir your wash very often, as the oxide particles are\nheavy and will separate from the water and settle on the bottom of your\ncontainer very quickly. Otherwise, oxide washes can be applied using the\nsame basic application methods as glazes, such as painting, dipping, wax\nresists, etc.\n   One great advantage of oxides and oxide washes is that you can use\nthem to greatly enhance the details in your bisqueware. Normally, the oxide\nwash will coat your piece evenly and result in a solid color, making it hard\nto make out any details. But you can use a cloth or piece of paper towel to\ngently wipe over the piece. This will remove a bit of the pigment from the\nraised surfaces while leaving all the pigment in the deeper areas like carved\nlines and corners. This will also help remove excess wash that may run\nwhile firing and fuse to your kiln shelf. Raw clay will absorb the wash a\nlittle more than bisqueware, meaning the effect will be a little less intense,\nbut the technique still works on both raw and bisqued clay. If you want to\nstrengthen your effect, simply use a fine brush to add more wash to the\nareas you want darker and wipe over the piece again. You can also add\nmore layers to your piece. It will be more effective if you let the first layer\nof wash dry slightly, and remember that the wash will take longer to dry on\nthe areas where it’s thicker. Oxides can also be mixed into your glaze to get\na similar effect, as the oxides will settle in the deeper areas as the glaze\ndries.\n   Oxides  face  similar  application problems  to  glazes, such  as  oily\nfingerprints or bisqueware that has been over-fired and become partially\nwaterproof. Another minor problem is that you can end up with fingerprints\nwhere you hold your piece while applying the oxides, especially when\ndipping the piece. Luckily, there are cheap, easy to come by tools such as\nfinger sheaths or tongs that can help you solve this problem.", "recipeCandidate": false}, {"page": 24, "text": "Another great use of oxides is to create patinas. A patina is a thin layer\nof wash or stain that adds color to the work, while still keeping the texture\nof the clay itself visible. This can result in very beautiful and interesting\npieces, and is very easy to apply in a few simple steps:\n\n   1. Bisque your work and let it cool before applying a patina, as raw clay\n     will absorb the patina too much.\n   2. Mix your patina, wash, or stain, and moisten an old sponge.\n   3. Working in small sections at a time, apply your patina in a thick layer.\n   4. Before your patina dries, gently rub the patina off your work, making\n     sure you remove as much as possible. By applying your patina very\n     thick, you will force the color into the pores that create the texture,\n    which will not be removed, emphasizing the texture.\n   5. Keep repeating steps 3–4 until your entire pot is covered.\n   6. Let the patina dry. Add a layer of clear glaze if you want.\n   7. Fire your pot.\n\n    Patina is a great way to add an aging effect to your work, and can easily\nbe applied over another dried stain or oxide wash, or even a glaze if they've\nbeen applied thinly enough.\n                         OceanofPDF.com", "recipeCandidate": false}, {"page": 25, "text": "", "recipeCandidate": false, "image": "assets/library/intermediate-guide-to-ceramic-glazing-gill-roy-a37884ee/p25.jpg", "textMethod": "ocr-unverified", "ocrConfidence": 0}, {"page": 26, "text": "Chapter 3: Underglaze wash\n\nUnderglazing  is a technique  that  refers  to applying  glazes  to  create\ndecorative designs and images on the surface of your clay, be it a simple,\nrepeating pattern of lines and dots, or an intricate work of art. Underglazes\nrefer to the materials applied to the clay, such as colored glazes, slips,\nstains, etc. There are, however, glazes that have been created specifically\nfor  underglazing, which  is  called an  underglaze. You  also  get more\nspecialized  tools, such as underglaze pens that can make applying an\nunderglaze easier and more convenient. There are also many recipes for\nmaking your own glazes.\n   Although all application techniques are suitable, the most effective and\ncontrolled method  is  still painting. Another great method  is to use an\nunderglaze wash. The biggest difference between a glaze and a wash is that\na wash is much thinner than a glaze, as a lot more water is used to mix the\nwash. You can also thin a glaze out a little by adding water to create your\nown wash. The main use for washes is to bring out the detail and texture in\ncarved and stamped bisqueware, much like oxides and stains. There are a\nfew easy steps to do this.\n\n   1. To start off, brush a few layers of the wash onto the bisqueware and let\n       it dry slightly. Many potters prefer to use a sponge rather than a regular\n     brush for this.\n   2. Using a damp cloth or sponge, wipe off the wash. Make sure you don't\n     use too much pressure and remove all the wash on your clay. You will\n     see that the wash has collected in all the deeper, carved areas of the\n     clay, making them darker and more prominent. The wash will also\n    have left a faint stain on the clay which will be more noticeable.\n   3. Add new colors of wash if you want and let them dry slightly.\n   4. Wipe the wash off again, but use significantly less moisture and\n     pressure if you want to keep more of the wash color on your clay. Also\n    be careful not to wipe over the same area too often, as the moisture\n     will make the lower layer of wash wet again and muddy the colors.\n   5. Bisque the pot again for a few minutes if you plan on adding glazes to\n     the pot over the wash.", "recipeCandidate": false}, {"page": 27, "text": "Washes are also great for using stamps on pottery work, and you can get\na great watercolor effect when painting with a wash. You can use washes\nover regular glazes and stains, but if you want to apply a clear glaze over a\nwash, you need to work carefully and use light brush strokes, as the liquid\nin the glaze might activate the wash again and drag some of the color and\npigment with it as you brush on the glaze.\n                         OceanofPDF.com", "recipeCandidate": false}, {"page": 28, "text": "", "recipeCandidate": false, "image": "assets/library/intermediate-guide-to-ceramic-glazing-gill-roy-a37884ee/p28.jpg", "textMethod": "ocr-unverified", "ocrConfidence": 0}, {"page": 29, "text": "Chapter 4: Soluble Salts\n\nSoluble salts are minerals, such as magnesium sulfate or calcium, found\ninside your clay, which will dissolve into your clay once moistened. These\nsoluble salts can have interesting effects on your clay, which can be positive\nor negative, depending on how you use them. Soluble salts can also be used\nin your glazes, to create interesting new effects. When using soluble salts in\nyour  glazes, the soluble  salts  will be absorbed  into the raw clay or\nbisqueware, taking the glaze with them and creating a visual effect similar\nto using watercolors on paper. Most soluble salts are metal by nature, such\nas chrome, cobalt, and copper.\n    In essence, you mix a soluble salt with a clear glaze stain or wash. The\ntype of soluble salt will determine the color of your glaze, and the amount\nwill determine the intensity of your color when fired. Glazing with soluble\nsalts works similar to glazing with stains and washes and is most commonly\ndone through painting. Because the soluble salt mixture is so thin and\nrunny, it can be difficult to work with, especially when creating patterns and\ndesigns. Because the colors are so thin and translucent, advanced layering is\nnearly impossible, as you won’t be able  to properly cover the color\nunderneath. This in itself can be used to your advantage to create interesting\nnew effects. You will also sometimes have to apply several layers of a\nsingle salt wash to get a strong color. These soluble salt washes also work\nbest on white clays, meaning you’ll use them on stoneware rather than\nearthenware. This is also a very popular technique to use on porcelain.\n   To help you get started, here is a list of some of the most common\nsoluble salts and the colors they can give you:\n\n   ● Barium: light green\n   ● Calcium: red\n   ● Chrome: brown or olive green\n   ● Copper: blue or green\n   ● Lead: pale blue\n   ● Potassium: violet\n   ● Sodium: Yellow\n   ● Strontium: crimson", "recipeCandidate": false}, {"page": 30, "text": "You may notice that if you mix these powders with your glaze, not all of\nthe glazes match the color described in the list. This is because the salts\nhave a different chemical reaction to heat than water, and as the piece will\nbe fired, the final color of the salt wash will be determined by the chemical\nreaction of the salt to high temperatures.\n   The list provided is very basic, and there are many more soluble salts\navailable. These salts can also be combined to create new colors. You will\nhave to experiment a little to find the soluble salts you want to use for this\ntechnique. Although the best way to experiment is through test tiles, a quick\nway to see the type of color you can expect is to expose the salt to heat. You\nshould always be careful when trying this, as most salts are toxic and highly\nflammable. Here are a few steps you can follow to flame test a soluble salt\nsafely:\n\n   1. To start, make sure you are working in a well-ventilated area. If you\n    need to work outside, make sure your work area is protected from the\n    wind.\n   2. You will also need some safety gear and special equipment. For safety\n     gear, you will need safety goggles, oven mitts, and a mask to protect\n     yourself from any noxious fumes and gases. You should also keep a\n      fire  extinguisher nearby  in  case  of an emergency.  In  terms  of\n    equipment, you will need platinum or nichrome wire, hydriodic acid,\n    and a source of flame, such as a Bunsen burner or long fire nozzle\n      lighter.\n   3. To start, clean your wire with the acid to remove any chemicals that\n   may affect your results. Then dip one end of your wire into the salt you\n    want to test. There should be some acid still attached to the wire to\n     help the salt stick.\n   4. Working carefully, hold the wire with your salt over your flame until\n     the salt ignites. If you’ve used a small amount of salt, there will be a\n    sudden flare of colored fire that will disappear again quickly.\n   5. The color of the flame will tell you the color of a fired glaze made with\n     that salt. Note that if you are using nichrome wire, there will always be\n     a hint of orange in the flame together with the color from the salt.\n\n   Always be very careful when working with open flames like this and\nnever do this when there are children or small animals in the vicinity. If you", "recipeCandidate": false}, {"page": 31, "text": "do have a small child and do your ceramic work at home, it’s better to test\nthe salt through test tiles alone. Also remember that although the flame test\nwill show you the type of color the salt will create, the salt will still react to\nthe other ingredients of the glaze and the minerals in your clay, so the final\nresults may still be a little different. As such, you should still test each\nsoluble salt glaze before using on your piece to prevent ruining days of hard\nwork and patience.\n     If you're mixing salts, you should keep in mind that they have chemical\nreactions to each other as well, and they may not have the color you expect\nonce fired. This  is also a technique where you have to try  it out and\nexperiment a little before you decide if you like it or not.\n                         OceanofPDF.com", "recipeCandidate": false}, {"page": 32, "text": "", "recipeCandidate": false, "image": "assets/library/intermediate-guide-to-ceramic-glazing-gill-roy-a37884ee/p32.jpg", "textMethod": "ocr-unverified", "ocrConfidence": 0}, {"page": 33, "text": "Chapter 5: Glaze Layering\n\nGlaze layering is a technique that involves applying several layers of glaze\nand underglaze over each other to create an image, design, or visual effect\non your pottery. This technique can help bring more depth and realism into\nany work and is fairly simple and straightforward once you understand what\nto do. In essence, you apply one layer of colored glazes, let it dry, and add\nthe next layer. Keep adding layers until your design or image is complete.\nYou may also want to layer a few layers of the same color over each other\nto make the color more solid and intense.\n   Although layering is simple in its essence, there are a few things that\nshould always be taken into consideration. First is the order of your layers,\nas each layer will cover the next. You need to plan out which layer is further\nin the back and which is further to the front, as the back layers will be\n“behind” the layers to the front. To help illustrate my point, I will use the\nexample of a butterfly on a flower, in front of a patterned background. The\nfirst layer would be the base color, followed by the pattern. Next is the\nflower, and the butterfly would be last, as it’s in front of the flower.\n   Something else to take into consideration is that some colors cover\nbetter than others, and it is easier to layer dark colors over white colors\nrather than the other way around. Some colors, like white and yellow, are\nespecially difficult to work with as they don’t cover other colors well and\ntake several layers to do so. When planning your layers, you should always\nthink carefully about which colors you are going to put on top of each other.\n   Here’s a simple guide on how to do layering, using the same example of\na butterfly on a flower:\n\n   1. Cover the area with your base color. Depending on the object, a dip\n    might be most effective.\n   2. Let the base color dry completely. Use a glaze or wash to add the\n    background pattern. Let this layer dry completely.\n   3. Paint the base color of the stem of the flower. You can add some\n     shading and highlights here.\n   4. Let the layer dry again and add some more details to the stem, such as\n    shadows from the petals, etc. You can also use semi-transparent glazes\n     to do some darker and lighter gradients. Let this layer dry.", "recipeCandidate": false}, {"page": 34, "text": "5. Paint the base colors of the petals and the center of the flower and let\n  them dry completely. Add some details and shading.\n6. Paint the base colors of the butterfly once the previous layer is done.\n  Let it dry and add details to the wings.\n7. Once that layer is dry, you can add some final details to the whole\n   thing, such as super highlights and outlines.\n8. If you want, you can add a layer of clear glaze over the whole design\n   to give the piece a more uniform look.\n9. Fire the piece once the last layer has been completed. If you intend to\n  repeat the design several times across your piece, you can do the same\n   layer of each design at once, i.e. the base color for all the stems, then\n  the details for all the stems, then the base color for the flower petals,\n   etc. This can make your work go much faster than repeating the same\n  process for each design.\n\n                       OceanofPDF.com", "recipeCandidate": false}, {"page": 35, "text": "Cone 6 Glaze Recipes\n\nHere are two recipes for glazes that are excellent for layering, and need to\nbe fired at cone 6, or mid-range temperatures. Cone 6 is one of the best\nglaze types for layering as the colors are usually vibrant and the layers work\nwell when placed over one another.\n   Glaze recipes are usually written down in percentages, to make it easier\nto adapt the size of a batch. As an example, a recipe may contain 30%\nsilica. In a 100 g batch, that means you would use 30 g silica, while in a 500\ng batch you would use 150 g silica.\n                         OceanofPDF.com", "recipeCandidate": false}, {"page": 36, "text": "Chameleon Glaze\n\nSoda feldspar: 46.73%\n  EPK kaolin: 18.68%\n    Talk: 14.02%\n   Zinc oxide: 9.35%\n   Whiting: 9.35%\n   Lithium carbonate: 1.87%\n   This is a dark gray glaze, but becomes lighter shades of reddish-brown\nwhen applied thinly. This glaze is also very dark when applied to porcelain.\nThe glaze also becomes more matte depending on how thick you apply it.\nYou can add 2.80% copper carbonate for a slightly altered color.\n                         OceanofPDF.com", "recipeCandidate": true, "image": "assets/library/intermediate-guide-to-ceramic-glazing-gill-roy-a37884ee/p36.jpg"}, {"page": 37, "text": "Chun Glaze\n\nSoda feldspar: 36.54%\n    Silica: 32.69%\n   Whiting: 13.46%\n   Zinc oxide: 11.54%\n    Ball clay: 5.77%\n   This is a light green glaze that works great with layering and can be\nthinned out for washes or lighter colors. The glaze also becomes fairly dark\nwhen applied in thick layers. You can add 0.58% copper carbonate for a\nslight alteration in color.\n                         OceanofPDF.com", "recipeCandidate": true, "image": "assets/library/intermediate-guide-to-ceramic-glazing-gill-roy-a37884ee/p37.jpg"}, {"page": 38, "text": "Cone 10 Glaze Recipes\n\nCone 10 is also a very popular temperature for glaze layering, as most\nstoneware is glazed at cone 10, and glazes created for lower temperatures\nwill overheat and discolor. Cone 10 glazes also tend to react to each other\non a chemical level very
