Repository: claescc/glazing-cathedral-eleonora

# Ceramics Cathedral of Eleonora

A colour-first ceramic library with structured recipes and searchable supplied sources.

## Current content

- 265 structured recipe records; 26 historic surface records.
- 128 formula transcriptions from *Colour in Glazes*, with 23 matched specimen photographs. The merged Chrome-tin maroon formula on PDF p. 140 remains source-only.
- All 25 numbered recipes in the *Ash Glazes* appendix, PDF pp. 183–185, visually checked.
- Five base recipes / named variants from *Cone 5–6 Glazes*, PDF p. 12, visually checked.
- 108 distinct readable sources; 19,955 source pages; 19,153 searchable text pages after OCR recovery.

File: assets/library/expanded/simple-ash-glaze-glazy-3ebe9fdd.json
[{"page": 1, "text": "Glazy        Community                                                                                                                              Login         Join!\n\n\nCommunity\n                                       Glaze     Ash\n                                                                                                                    Orton Cone\nActivity\n                                                49264                Simple ash glaze                △8-10\nRecipes\n                              Created 20 Oct 2019 Updated 2 months ago                                     Atmospheres\nMaterials                           Caro-K                                                                 Oxidation\n                                        @carokeramiek\nAnalyses\n                                  Status            Surface      Transparency      Country\nKiln Schedules                Production     Glossy     Translucent    Belgium\n\n                                    Original Language: English\n\n                                 Revisions G-18: Simple Ash Glaze, Simple ash glaze (Copy)\n\n                                Bookmark              Print        Share             Calculator\n\n                     Recipe\n                                                                                            Material            Amount\n\n                                                            Mixed wood ash            40.00      △8 Oxidation\n                                                                                                        Simple ash glaze\n                                                                   Cornwall Stone            40.00\n                                                                                             3 times same base recipe; Just wood ash\n                                                                                              Silica            20.00       from different mixture .\n                                     Total base recipe                                                                  100.00       Upper part 3 times in reduction. Lower\n                                                                                                                             part 3 times oxidation\n                                                        Copper Carbonate              0.60\n                                     Total                                                                             100.60             Caro-K\n                                                                                                                          6 years ago\n\n                                                                                                    Tare      Batch\n\n                                                                      Weigh Together        0.0       0.0\n\n\n\n\n\n                     Reviews                                    Comments & Questions\n                     No reviews found\n                                                                                                              View more comments (36)\n\n\n                                                                                                                                         Paul McAllister\n                                                                                                              3 years ago\n\n                                                                                                                                           Lillian M Schettini - Copper is particularly unstable in\n                                                                                                          lead glazes notoriously, which are very 'soft' in glaze\n                                                                                                          terms, but really at stoneware temperatures, unless its\n                                                                                             a very dry glaze or has some other material in it like\n                                                                                                       Barium, its really not an issue as the copper will be\n                                                                                        bound up in the glassy matrix. Not sure what kind of\n                                                                                               ash glazes you have seen break down chemically after\n                                                                                             a while. I really think this is a bit of a nonsense idea, I\n                                                                                 mean I would be rather more worried about the fumes\n                                                                                                     your car pump out which will get you before any glaze\n                                                                                                               materials leaching out into your food! Its only with\n                                                                                                                  certain foods anyhow.\n\n\n\n                                                                                                                       Olga\n                                                                                                            2 years ago\n\n                                                                                         Dear Caro-K!\n\n\n                                                                                                    This is such a nice glaze!\n\n\n                                                                                                        I'm writing about ceramic glazes in a magazine for ceramists.\n                                                                                                                                                                                     I would like to ask you, if you would grant permission for us to\n                                                                                        use your picture of the glaze on a small tea cup in our\n                                                                                             magazine!\n                                                                                     You can write me also to olga.reinek (at) gmail.com\n\n                                                                                     Thank you in advance! ❤️\n                                                                                           Olga", "recipeCandidate": false, "image": "assets/library/expanded/pages/simple-ash-glaze-glazy-3ebe9fdd/p1.avif", "imageKind": "Rendered source-page preview; searchable text available below"}, {"page": 2, "text": "Jessica LETACQ\n                                                                                                   1 year ago\n\n                                                                    Hey, I am sorry but I am in apprentice with glaze. Could you\n                                                                                                    tell me what's different in the 3 times cup in oxydation?\n                                                                             Variation of copper? I thank you very much ;-)\n\n\n\n                                                                                                    Paul McAllister\n                                                                                                            1 year ago\n\n                                                                             Jessica LETACQ Hi, I am guessing they mean they\n                                                                      dipped it three times in each firing type? I mean its\n                                                                              three glaze tests each with a progressive test dipped\n                                                                          once, twice and three times....but maybe I am\n                                                                                     incorrect!\n\n\n\n                                                                                        Bauke Van der Geest\n                                                                               8 months ago\n\n                                                                             Jessica LETACQ it's just the three above and on the\n                                                                         bottom, so the three above are reduction fired, the\n                                                                              three on the bottom in oxidation. Perhaps a Dutch way\n                                                                                to describe 😀\n                                                                                I'm amazed that there's so much difference with only\n                                                                           the ash. Love it! Already made a Nuka but I will try this\n                                                                 one to. Dank je wel!\n\n\n\nAnalysis\n\nUMF                                      Extended UMF\nFluxes             Stabilizers        Glass-           Other           Fluxes             Stabilizers        Glass-           Other\nR2 O RO      R2 O3           Formers                  R2 O RO      R2 O3           Formers\n                      RO2                                        RO2\n0.16 Na2 O                                               0.15 Na2 O\n                                       0.06 Fe2 O3\n0.28 K2 O                                            0.26 K2 O\n               0.17 Al2 O3    2.35 SiO2     0.09 P2 O5\n0.4 CaO                                                0.01 CuO\n                                           0.01 CuO                   0.16 Al2 O3    2.21 SiO2     0.09 P2 O5\n0.17 MgO                                             0.37 CaO\n                                                        0.16 MgO\n R2 O:RO           SiO2 :Al2 O3                          0.05 Fe2 O3\n 0.44 : 0.56    13.72\n                                                R2 O:RO           SiO2 :Al2 O3     SiO2 :Al2 O3 +TiO2 +NiO\n                                           0.42 : 0.58    13.72      13.57\n\n\n % Analysis    UMF     Extended UMF     Mole %     Formula\n\n                         Material         Amt.       SiO 2      Al 2 O 3    Na 2 O      K 2 O   MgO    CaO    P 2 O 5     TiO 2     Fe 2 O 3    CuO     LOI\n\n             Mixed wood ash      40.00       7.89      0.57      2.71      8.77    2.64    8.29    5.42              3.47\n\n               Cornwall Stone      40.00     29.33     6.49      1.31        1.71    0.06     0.72             0.06      0.08\n\n                              Silica      20.00     19.88\n\n          Copper Carbonate       0.60                                                                                     0.38     0.21\n\n                           Total     100.60       57.11      7.06     4.02     10.48      2.7     9.01     5.42    0.06      3.54    0.38    0.21\n\n                     Total 100%                  57.23      7.08     4.03      10.51      2.7    9.03    5.43    0.06      3.55    0.38\n\n\n\nUMF Charts\n\nPlease login to view UMF Charts.\n\nThis section contains a Unity Molecular Formula (UMF) Chart showing recipes closest to the current recipe. Please login or create a free\nGlazy account to view this section.\n\n\n\nSimilar Base Recipes\n\n             Simple ash glaze (Copy)\n\n                △8-10   Draft\n\n             0.6 Copper Carbonate\n\n                        Will Rea\n\n                                                                                                                                                   1", "recipeCandidate": false, "image": "assets/library/expanded/pages/simple-ash-glaze-glazy-3ebe9fdd/p2.avif", "imageKind": "Rendered source-page preview; searchable text available below"}, {"page": 3, "text": "Similar analyses                                                                         Based on comparisons of mol % analyses.\n\n\n                                                                   SiO 2    Al 2 O 3   Na 2 O   K 2 O   MgO    CaO   P 2 O 5    TiO 2    Fe 2 O 3   CuO\n\n                                   Simple ash glaze  △8-10     63.81    4.65    4.36    7.47   4.49    10.79   2.56   0.05     1.49   0.32\n\n\n                             Simple ash glaze (Copy)  △8-10     63.81    4.65    4.36    7.47   4.49    10.79   2.56   0.05     1.49   0.32\n\n\n                                     ash glaze base  △4-7    64.02    4.67    4.37   7.50   4.50    10.82    2.57   0.05     1.50\n\n\n                                     Rogers Nuka  △10-12     64.15    4.08    4.28    7.55   4.65    11.05   2.66   0.04     1.54\n\n\n                       John's Nuka (substitute cornwall)  △10    64.30    4.09    3.66    8.21   4.66    10.82    2.67   0.05     1.54\n\n\n                                                                                                                                                   1\n\n\n\n\nOther's Bookmarks\n\n\n    Show Bookmarks\n\n\n\n\n\n                                                     Support Glazy Patreon OR PayPal\n\n\n\n\n\n                       Home      Help      Donate      Terms of Service       Privacy\n\n\n                                              This website and all user contributions are licensed under\n                                     Attribution-NonCommercial-ShareAlike 4.0 International (CC BY-NC-SA 4.0)\n                                                     ©2015-2026, Glazy.org", "recipeCandidate": false, "image": "assets/library/expanded/pages/simple-ash-glaze-glazy-3ebe9fdd/p3.avif", "imageKind": "Rendered source-page preview; searchable text available below"}]
