Repository: claescc/glazing-cathedral-eleonora

# Ceramics Cathedral of Eleonora

A colour-first ceramic library with structured recipes and searchable supplied sources.

## Current content

- 265 structured recipe records; 26 historic surface records.
- 128 formula transcriptions from *Colour in Glazes*, with 23 matched specimen photographs. The merged Chrome-tin maroon formula on PDF p. 140 remains source-only.
- All 25 numbered recipes in the *Ash Glazes* appendix, PDF pp. 183–185, visually checked.
- Five base recipes / named variants from *Cone 5–6 Glazes*, PDF p. 12, visually checked.
- 108 distinct readable sources; 19,955 source pages; 19,153 searchable text pages after OCR recovery.

File: assets/library/expanded/ceramic-materials-c-barry-carter-0d95ccdd.json (part 28 of 71)
List the possible applications for zeolites and mesoporous\n       ceramics.\n\n15.11 By exploring the literature, give four examples of phase\n      boundaries in minerals such as orthoclase and microcline. (Give\n       the references for your sources).\n\n15.12 Consider Figure 15.1. What is the Burgers vector of the widely\n      space (whiter) dislocations? What is their spacing? How does it\n      compare to what you expected?\n\n15.13 Explain the crystallographic relationships for the two-phase\n      boundaries shown in Figure 15.2\n\n15.14 Explain the crystallographic relationships for the phase\n      boundary shown in Figure 15.3 and determine the main\n      boundary plane.\n\n15.15 Explain the crystallographic orientation of the particle in\n      Figure 15.5 by looking at the initial and final shapes of the\n        particle.\n\n15.16 By examining Figure 15.8A, estimate the doping level of Fe in\n       the NiO. You must explain all your assumptions.\n    Why is the critical particle size given by the equation Box 15.315.17", "recipeCandidate": false}, {"page": 759, "text": "15.17\n\n\n   15.18 How can you tell that the lower interface in Figure 15.10 is\n          coherent and the other is not? Why do we see fringes at the\n          coherent interface?\n\n   15.19 Go into the literature and then discuss why the pores in Figure\n         16.12 break up and as they do here. (Reference where you find\n         your clues).\n\n   15.20 What is the fundamental difference between the Kelvin model\n         and the Weaire-Phelan model?\n\n                                               People And History\n   This topic has a relatively short history from the point of view addressed\n                                          here. Some is given in Chapter 25.\n       Ellingham, Harold Johann Thomas (1897–1975) studied at Imperial\n     College when it was called the Royal College of Science. His diagrams\n                      were particularly important for the steel industry.\n\n\nReferences\n\nThe details of nucleation and growth theory are given in many standard text books on kinetics and\nphase transformations: see the books on interfaces in Chapter 15 and on phase transformations in\nChapter 25.\n\nGeneral References\n\nThe details of nucleation and growth theory are given in many standard textbooks on kinetics and\nphase transformations: see the books on interfaces in Chapter 14 and on phase transformations in\nChapter 25.\n\nSpecific References\n\nDhara S, Pradhan M, Ghosh D, Bhargava P (2005) Nature inspired novel processing routes for\nceramic foams. Adv Appl Ceram 104(1):9–21, Figure 15.15\n[CrossRef]\n\nFormenti Y, Druitt TH (2003) Vesicle connectivity in pyroclasts and implications for the fluidisation\nof fountain-collapse pyroclastic flows Montserrat (West Indies). Earth Planet Sci Lett 214:561–574\n[CrossRef]", "recipeCandidate": false}, {"page": 760, "text": "Gibson LJ (ed) (2003) Cellular solids. MRS Bull 28(4):270–271\n\nGibson LJ, Ashby MF (1999) Cellular solids: structure and properties, 2nd edn. Cambridge\nUniversity Press, Cambridge\n\nHalperin WP, D’Orazio F, Bhattacharja S, Tarczon JC (1989) Molecular dynamics in restricted\ngeometries. Wiley, New York, pp 311–349, Magnetic Resonance Relaxation Analysis of Porous\nMedia\n\nKorda G, Kang Y (1991) Three-dimensional electron paramagnetic resonance imaging technique for\nmapping porosity in ceramics. J Am Ceram Soc 74:709–713\n[CrossRef]\n\nMontanaro L, Jorand Y, Fantozzi G, Negro A (1998) Ceramic foams by powder processing. J Eur\nCeram Soc 18:1339–1350\n[CrossRef]\n\nPenner S, Rupprechter G, Sauer H, Su DS, Tessadri R, Podloucky R, Schlogl R, Hayek K (2003)\nPt/ceria thin film model catalysts after high-temperature reduction: a (HR)TEM study. Vacuum 71(1–\n2):71–6\n[CrossRef]\n\nPerkowitz S (2000) Universal foam. Walker, New York, Pumice is on p128: this text puts it in\nperspective\n\nSuvaci E, Oh K-S, Messing GL (2001) Kinetics of template growth in alumina during the process of\ntemplated grain growth (TGG). Acta Mater 49:2075–2081\n[CrossRef]\n\nWeaire D, Phelan R (1994) A counterexample to Kelvin conjecture on minimal-surfaces. Philos Mag\nLett 69(2):107–110, 100 years after Kelvin aided by computer\n[CrossRef]", "recipeCandidate": false}, {"page": 761, "text": "Part 5\nMechanical Strength and Weakness", "recipeCandidate": false}, {"page": 762, "text": "C. Barry Carter and M. Grant Norton, Ceramic Materials, 2nd ed. 2013, Science and Engineering,\nDOI: 10.1007/978-1-4614-3523-5_16, © Springer Science+Business Media New York 2013\n\n16. Mechanical Testing\n\n\n\n                              1                                             2C. Barry Carter  and M. Grant Norton\n\n(1)  Department of Chemical, Materials and Biomolecular Engineering,\n     University of Connecticut, Storrs, CT 06269, USA\n(2)  School of Mechanical and Materials Engineering, Washington State\n     University, Pullman, WA 99164, USA\n\n\n\n  C. Barry Carter (Corresponding author)\n  Email: cbarrycarter@gmail.com\n\n  M. Grant Norton\n  Email: mgrantnorton@gmail.com\n\nAbstract\nThe classical view of ceramic materials is:", "recipeCandidate": false}, {"page": 763, "text": "Chapter Preview\nThe concepts of stress and strain and the elastic moduli should already be\nfamiliar. Where ceramics differ from most metals and polymers is that at\nroom temperature most of them are brittle. Flaws play a major, often\ndominating, role in the mechanical behavior of ceramics. As a result,\nobtaining properties such as elastic moduli is often more difficult than it\nwould be for metals: preparing the sample can lead to the introduction of\nflaws. Stress–strain curves for ceramics are usually obtained using a\nbending test rather than a tensile test. We need only to make our ceramic\ninto a rectangular block. The brittle behavior of ceramics gives them low\nfracture toughness, a property that can most conveniently be obtained from\nindentation testing. A key point in this chapter is that when we use ceramics\nin load-bearing applications we need to understand the importance of flaws\nand how to incorporate that into our design approach.\n\n16.1 Philosophy\nThe classical view of ceramic materials is:\n\n    (a) They’re brittle.\n\n    (b) Dislocations are not important because they don’t move.\n\n    (c) They are polycrystalline and fracture along grain boundaries.\n\n   Once again the classical view of ceramics and many of our\npreconceived ideas of how they behave are not always correct.\n   We can bend a sheet of silicon into a tube.\n   We can bend an alumina fiber into a circle.\n     Dislocations move ahead of crack tips, are present at heterojunctions,\n    and can be produced in large numbers during single crystal growth.\n     Single crystal ceramics also fracture. (Figure 16.1 shows an Nd-doped\n   YAG single crystal boule that fractured during growth).", "recipeCandidate": false}, {"page": 764, "text": "FIGURE 16.1. Cracking in an Nd-doped YAG boule.\n\n    Therefore, the modern view of ceramics is very different because:\n\n    (a) We may be using the ceramic as a thin film where stresses may be\n       very high.\n\n    (b) Deformation at high temperatures may be important.\n\n    (c) In some special “new” ceramics, displacive transformations\n      become important.\n     It is important to keep these ideas in mind when you read older texts.\nWe are not going to provide a treatise on mechanical properties of ceramics.\nThere are many existing books that do, and some of them are listed at the\nend of the chapter. What we do is look at what is special for ceramics.\n   The general need is to understand the response of a material to an\napplied stress. The stress may be applied externally or be induced by", "recipeCandidate": false}, {"page": 765, "text": "altering other parameters such as temperature (which can cause a phase\ntransformation). The fundamental idea is the link to bonding. In Chapter 4,\nwe described how the Young’s modulus is related directly to the bond–\nenergy curve. In Chapter 12, we described the nature of dislocations in\nceramics.\n   The following three chapters have three special themes.\n    Mechanical testing—how to do it plus the fundamentals of elastic\n     constants, etc.\n     Plastic deformation and how it is accommodated.\n     Fracture and how to control it.\n   The starting point for most discussions of mechanical properties of\nmaterials begins with a stress–strain (σ−ε) curve for a material in tension.\nFigure 16.2 shows σ−ε curves for three different materials at room\ntemperature.\n\n\n\n\n\nFIGURE 16.2. Idealized stress–strain curves for different materials classes.\n\n     Material I: has high Young’s modulus, high failure stress, low ductility,\n    low toughness, and fractures without significant plastic deformation.\n     This behavior is characteristic of many ceramics.\n     Material II: has moderate strength, moderate ductility, deforms\n     plastically prior to failure, and is the toughest of the three. This", "recipeCandidate": false}, {"page": 766, "text": "behavior is characteristic of many metals.\n     Material III: has low Young’s modulus, is very ductile, has low\n     ultimate tensile strength, and limited toughness. This behavior is\n     characteristic of many elastomers.\n   The strength of ceramics is affected by many factors, and this\ncomplexity is illustrated in Figure 16.3. The composition and\nmicrostructure are particularly significant, and mechanical properties\ndepend strongly on these characteristics. Figure 16.4 shows two specific\nexamples that illustrate the role of microstructure on the strength of\nceramics. In Figure 16.4A, the strength of a porous polycrystalline alumina\nis shown to decrease much more rapidly than its density. The reason is that\npores act to concentrate stress, which is not uniform throughout the\nceramic. The strength of nonporous ceramics decreases with increasing\ngrain size, as illustrated for the case of BeO in Figure 16.4B. Again, the\nobserved behavior is due to flaws in the material that act as stress\nconcentrators. In large grains, there can be larger flaws. The effect of grain\nsize is often more complicated than that shown in Figure 16.4B when we\nconsider ceramics where the grain size is just a few microns. Figure 16.5 is\na compilation of flexural strength results for polycrystalline alumina at\nroom temperature as a function of grain size. Despite the considerable\nscatter in the data, there are clearly two distinct regions. In both cases,\nstrength is proportional to the reciprocal square root of the grain size (d −1/2)\nwith different constants of proportionality. The reason for this behavior is\nthat in addition to the preexisting flaws causing brittle fracture there is a\ncompeting fracture mechanism that links dislocations and crack nucleation\nto subsequent failure.", "recipeCandidate": false}, {"page": 767, "text": "FIGURE 16.3. Factors affecting the mechanical properties of ceramics.", "recipeCandidate": false}, {"page": 768, "text": "FIGURE 16.4. (A) Effect of porosity on the strength of polycrystalline Al2O3. (B) Effect of grain\nsize on the strength of BeO.\n\n\n\n\n\nFIGURE 16.5. Compilation of strength data as a function of grain size for polycrystalline Al2O3.\n\n     It is therefore essential that when the mechanical properties of a ceramic\nmaterial are listed that some details of the microstructure are also provided.\nAs you can see from Figure 16.3, the measured value of a mechanical\nproperty may be affected by the test method. This is particularly true in the\ncase of hardness.\n   High-performance structural ceramics combine the traditional\nadvantages of ceramics (chemical inertness, high-temperature capabilities,\nhardness) with the ability to carry a significant tensile stress. The majority\nof the high-performance ceramics are based on silicon nitride, silicon\ncarbide, zirconia, or alumina. Structural ceramics come in many forms:\nmonoliths, composites, coatings, fibers, whiskers.\n\n16.2 Types Of Testing", "recipeCandidate": false}, {"page": 769, "text": "Ideally, before we use a ceramic in a load-bearing application we would like\nto have the following information about it.\n    Young’s modulus\n    Average strength and Weibull modulus\n    Toughness\n    Crack propagation rate\n     Cyclic fatigue resistance\n    Creep curves\n     Stress rupture data\n  We would also like to know these parameters as a function of\ntemperature, in particular over the temperature range at which our ceramic\ncomponent is going to be used. Many different types of test are used to\nobtain the mechanical properties of ceramics. There are big differences\nbetween how metals are tested compared to ceramics.\n       It is often difficult to do tension tests on ceramics because of the\n     possibility of introducing flaws.\n    Ceramics are stronger in compression than they are in tension because\n     of how cracks propagate.\n    For ceramics, we need to be concerned with statistics because we don’t\n    know where the largest flaws are.\n   Because some mechanical properties depend on how the material was\ntested, it is important and necessary to establish specified test methods.\nStandard test methods have been adopted for ceramics. In the United States,\nASTM International (originally the American Society for Testing and\nMaterials, or ASTM) is the primary organization developing standards for\nmaterials testing. ASTM Committee C-28 on Advanced Ceramics has\ncompleted several standards. Those related to mechanical properties and\ntesting are listed in Table 16.1. Specialized subcommittees work on specific\nareas within the field of advanced ceramics. Committee C28.01 is involved\nwith standards related to mechanical properties and performance of\nmonolithic ceramics. Committee C28.02 deals with reliability issues. The\nNational Institute of Standards and Technology (NIST) has established\nseveral free databases that list mechanical properties of ceramics.", "recipeCandidate": false}, {"page": 770, "text": "TABLE 16.1 ASTM Standards on Mechanical Properties and Testing of Ceramics\n\nCeramic Mechanical properties and performance\nC1161-  Test method for flexural strength of advanced ceramics at ambient temperaturea\n02\n (2008)\nC1198-  Test method for dynamic Young’s modulus, shear modulus, and Poisson’s ratio for\n09      advanced ceramics by sonic resonance\nC1211-  Test method for flexural strength of advanced ceramics at elevated temperatures\n02\n (2008)\nC1239-  Standard practice for reporting uniaxial strength data and estimating Weibull distribution\n07       parameters for advanced ceramics\nC1259-  Test method for dynamic Young’s modulus, shear modulus, and Poisson’s ratio for\n08      advanced ceramics by impulse excitation of vibration\nC1273-  Test method for tensile strength of monolithic advanced ceramics at ambient temperature\n05\n (2010)\nC1291-  Test method for elevated temperature tensile creep strain, creep strain rate, and creep\n00        time-to-failure for advanced monolithic ceramics\n (2010)\nC1322-  Standard practice for fractography and characterization of fracture origins in advanced\n05       ceramics\n (2010)\nC1326-  Test method for Knoop indentation hardness of advanced ceramics\n08\nC1327-  Test method for Vickers indentation hardness of advanced ceramics\n08\nC1361-  Practice for constant-amplitude, axial, tension-tension cyclic fatigue of advanced ceramics\n10        at ambient temperature\nC1366-  Test method for tensile strength of monolithic advanced ceramics at elevated temperatures\n04\n (2009)\nC1368-  Test method for determination of slow crack growth parameters of advanced ceramics by\n10       constant stress-rate flexural testing at ambient temperature\nC1421-  Test method for the determination of fracture toughness of advanced ceramics\n10\nC1424-  Test method for compressive strength of monolithic advanced ceramics at ambient\n10       temperatures\nC1465-  Test method for determination of slow crack growth parameters of advanced ceramics by\n08       constant stress-rate flexural testing at elevated temperature\nC1495-  Standard test method for effect of surface grinding on flexure strength of advanced\n07       ceramics\nC1499-  Test method for monotonic equibiaxial flexural strength testing of advanced ceramics at", "recipeCandidate": false}, {"page": 771, "text": "09      ambient temperature\nC1525-  Standard test method for determination of thermal shock resistance for advanced ceramics\n04      by water quenching\n (2009)\nC1576-  Standard test method for determination of slow crack growth parameters of advanced\n05       ceramics by constant stress flexural testing (stress rupture) at ambient temperature\n (2010)\nC1683-  Standard practice for size scaling of tensile strengths using Weibull statistics for advanced\n10       ceramics\nC1684-  Standard test method for flexural strength of advanced ceramics at ambient temperature-\n08        cylindrical rod strength\n           Reliability\nC1175-  Standard guide to test methods for nondestructive testing of advanced ceramics\n99\n (2010)\nC1212-  Standard practice of fabricating ceramic reference specimens containing seeded voids\n98\n (2010)\nC1239-  Standard practice for reporting uniaxial strength data and estimating Weibull distribution\n07       parameters for advanced ceramics\nC1322-  Standard practice for fractography and characterization of fracture origins in advanced\n05       ceramics\n (2010)\nC1336-  Standard practice for fabricating nonoxide ceramic reference specimens containing seeded\n96       inclusions\n (2008)\nC1495-  Standard test method for effect of surface grinding on flexure strength of advanced\n07       ceramics\n\naStandards for both three-point and four-point bending, -XX: year of current\nversion of standard, e.g., −10 is 2010\n\n16.3 Elastic Constants and Other “Constants”\nIn this section we define some of the parameters that describe the\nmechanical behavior of materials. Some of these parameters are constants,\nsuch as Young’s modulus           . Some, such as hardness, are not. Hardness\ndepends on how the material was tested.\n   Table 16.2 lists four elastic constants for different ceramics. These are\nthe four that you will find crop up most commonly.", "recipeCandidate": false}, {"page": 772, "text": "TABLE 16.2  Elastic Constants of Selected Polycrystalline Ceramics (20°C)\n\nMaterial      Crystal type μ (GPa) B (GPa) ν                                                   (GPa)\n\n Carbides\nC            Cubic       468    416     0.092 1,022\nSiC          Cubic       170    210     0.181 402\nTaC          Cubic        118    217     0.270 300\nTiC          Cubic       182    242     0.199 437\nZrC          Cubic       170    223     0.196 407\n Oxides\nAl2O3         Trigonal     163    251     0.233 402\nAl2O3·MgO   Cubic       107    195     0.268 271\nBaO·TiO2     Tetragonal    67     177     0.332 178\nBeO           Tetragonal    165    224     0.204 397\nCoO         Cubic       70     185     0.332 186\nFeO·Fe2O3    Cubic       91     162     0.263 230\nFe2O3         Trigonal     93     98      0.140 212\nMgO         Cubic       128    154     0.175 300\n2MgO·SiO2   Orthorhombic 81     128     0.239 201\nMnO         Cubic       66     154     0.313 173\nSrO          Cubic       59     82      0.210 143\nSrO·TiO2     Cubic       266    183     0.010 538\nTiO2          Tetragonal    113    206     0.268 287\nUO2          Cubic       87     212     0.319 230\nZnO         Hexagonal   45     143     0.358 122\nZrO2-12Y2O3  Cubic       89     204     0.310 233\nSiO2          Trigonal     44     38      0.082 95\n Chalcogenides\nCdS          Hexagonal   15     59      0.38  42\nPbS          Cubic       33     62      0.27  84\nZnS          Cubic       33     78      0.31  87\nPbTe         Cubic       22     41      0.27  56\n Fluorides\nBaF2         Cubic       25     57      0.31  65\nCaF2         Cubic       42     88      0.29  108\n SrF2          Cubic       35     70      0.29  90", "recipeCandidate": false}, {"page": 773, "text": "Material      Crystal type μ (GPa) B (GPa) ν                                                   (GPa)\n\nLiF          Cubic       48     67      0.21  116\nNaF          Cubic       31     49      0.24  77\n Other halides\nCsBr         Cubic         8.8     16      0.26  23\nCsCl         Cubic       10     18      0.27  25\n CsI          Cubic         7.1     13      0.27  18\nKCl          Cubic       10     18      0.27  25\nNaBr         Cubic        11     19      0.26  28\nNaCl         Cubic       15     25      0.25  38\nNaI          Cubic         8.5     15      0.27  20\nRbCl         Cubic         7.5     16      0.29  21\n\nAll values were calculated from single-crystal data\n\n\n    1.           (or Y, but be careful because Y is also used in our\n      expression for stress intensity factor)—Young’s modulus (also\n       referred to as the elastic modulus) is a material constant defined by\n      equation 16.1 for a linear elastic material under uniaxial tensile or\n      compressive stress.\n                                                                     (16.1)\n\n              It is therefore the slope of a σ−ε curve where only elastic\n      deformation occurs.\n\n    2. ν—Poisson’s ratio is the negative ratio of the transverse strain (εT)\n       to longitudinal strain (εL).\n                                                                     (16.2)\n\n         For many ceramics and glasses it is in the range 0.18–0.30.\n\n    3. μ—Shear modulus is the ratio of shear stress to shear strain.\n                                                                     (16.3)\n\n     B—Bulk modulus is the ratio of stress to strain for hydrostatic    4.\n                       i", "recipeCandidate": false}, {"page": 774, "text": "compression.\n                                                                     (16.4)\n\n\n\n   Although these constants are related directly to bonding forces between\natoms, in real ceramics they are affected by microstructure (e.g., porosity\nand the presence of second phases). Because strain is dimensionless, elastic\nmoduli have the same dimensions as those of stress: force per unit area\n(N/m2) or, in the SI classification, Pa.\n   Some texts use a pair of related elastic constants λ and μ. These are\nknown as the Lamé constants. We already defined μ, so it is only λ that is\nnew. The expressions that relate elastic moduli are given in Table 16.3.\n\nTABLE 16.3 Expressions for Various Isotropic Elastic Moduli; Various Pairs of Moduli\n\n       Independent Pairs of Moduli\nModuli                                      B, μ           B, ν             λ, μ                           , μ\n\n                                      9B μ/(3B + μ)   3B(1−2ν)      μ(3λ + 2 μ)/(λ \n                                                                                    + μ)\nμ     μ                               μ               3B(1−2ν)/2(1  μ\n                                                                        + ν)\nB                                 B          B               λ + (2 μ/3)\n\n ν                                        (3B−2 μ)/(6B +   ν               λ/(2λ + μ)\n                                          2 μ)\nλ                                      Β−(2 μ/3)       3νB(1 + ν)     λ\n\n  K I —Stress intensity factor is a combination of flaw size, c, and applied\nstress, σ.\n                                                                      (16.5)\n\nY in equation 16.5 is a dimensionless parameter that depends on the crack\nand loading geometries. For a simple interior crack of length 2c and tensile\nloading, Y = √π (this is the original geometry considered by Griffith); for a\nsurface crack under similar loading, Y = √(π/2). The units of K I are\nMPa.m1/2.", "recipeCandidate": false}, {"page": 775, "text": "The subscript refers to the type of loading geometry. There are three\nfundamental deformation modes that can be important for crack\npropagation. These modes are illustrated in Figure 16.6.\n\n\n\n\n\nFIGURE 16.6. The three deformation modes for fracture: (A) Mode I opening. (B) Mode II sliding\n(in-plane shearing). (C) Mode III tearing (anti-plane shearing).\n\n   Mode 1 opening. The most important for crack propagation in brittle\n     solids. Can be achieved by an applied uniaxial tension\n   Mode 2 sliding\n   Mode 3 tearing\n  K Ic —Critical stress intensity factor or fracture toughness. Fracture of a\nmaterial in tension occurs when K I ≥ K Ic.\n   H—Hardness. There are different types of hardness. Why? Because the\nvalue of a material’s hardness depends on how it is tested. The hardness of a\nmaterial is its resistance to the formation of a permanent surface impression\nby an indenter. You also see it defined as resistance of a material to\ndeformation, scratching, and erosion. Hence, the geometry of the indenter\ntip and the crystal orientation (and therefore the microstructure) affect the\nhardness. In ceramics, there tends to be wide variations in hardness because\nit involves plastic deformation and cracking. Table 16.4 lists hardness\nvalues on the Mohs’ hardness scale, a scratch test that can be used to\ncompare hardness of different minerals. For example, quartz has a Mohs’\nhardness of 7, which made flint (a cryptocrystalline quartz) particularly\nuseful in prehistoric times for shaping bone (mineral component is apatite:\nhardness of 5) and shell (mineral component is calcite: hardness of 3).\nMohs’ was not the first scratch hardness technique. As long ago as 1690,", "recipeCandidate": false}, {"page": 776, "text": "Christian Huygens, the famous astronomer, had noticed anisotropy in\nscratch hardness.\n\nTABLE 16.4 Mohs’ Hardness\n\nHardness no. Mohs’scale Ridgeway’s extension of Mohs’ scale Knoop hardness expanded scale\n1             Talc        Talc\n2          Gypsum   Gypsum                         32\n3             Calcite     Calcite                          135\n4              Fluorite     Fluorite                         163\n5             Apatite     Apatite                          430\n6            Orthoclase  Orthoclase                       560\n7            Quartz     Vitreous silica          —\n8           Topaz      Quartz or stellite                  820\n9          Corundum Topaz                              1,340\n10         Diamond   Garnet                             1,360\n11                     Fused zirconia          —\n12                     Fused alumina                      2,100\n13                        Silicon carbide                      2,480\n14                    Boron carbide                      2,750\n15                   Diamond                           7,000\n\n   Brittleness—Although not widely used, the brittleness index (BI) has\nbeen used to quantify the brittleness of a ceramic, where BI = H/K Ic.\n\n16.4 Effect Of Microstructure On Elastic Moduli\nIn Chapter 4, we showed that Young’s modulus is a property that is directly\nrelated to the bonding forces between atoms. We also showed that it varies\nas a function of temperature. In real ceramics, we have to consider the fact\nthat we often have more than one phase present. The overall modulus is\nthen going to be a combination of the properties of each of the phases and\nlie somewhere between the high- and low-modulus components.\n   Two analytical expressions represent the upper and lower bounds for\nYoung’s modulus.\n\n16.4.1 Voigt Model", "recipeCandidate": false}, {"page": 777, "text": "Assumption: strain in each constituent is the same. Represents upper bound\nof Young’s modulus.\n                                                                      (16.6)\n\n16.4.2 Reuss Model\nAssumption: Stress in each phase is the same. Represents lower bound of\nYoung’s modulus.\n\n                                                                      (16.7)\n\n\n   Hashin and Shtrikman (HS) developed a narrower, more useful, set of\nbounds using basic elasticity energy theorems. The HS bounds have been\nshown to be best for the bulk modulus and are given by:\n\n                                                                      (16.8)\n\nwhere H = 4 μ2/3 or H = 4 μ1/3. Young’s moduli can be obtained from B if ν\nis known and reasonable fits with experimental data can be obtained, as\nshown in Figure 16.7 for alumina–tetragonally stabilized zirconia (Al2O3–\nZrO2) composites.", "recipeCandidate": false}, {"page": 778, "text": "FIGURE 16.7. Comparison of predicted values of Young’s modulus for an Al2O3-tetragonally\nstabilized ZrO2 composite with experimental data.\n\n     If the second phase is porosity, as is often the case in polycrystalline\nceramics, then intuitively we realize that there is a decrease in the elastic\nmodulus. A pore has zero stiffness. Several relationships have been\ndeveloped to account for the change in Young’s modulus with porosity, P.\nThey are shown in Table 16.5, where the “constants” a and b are often\nempirically determined; E 0 is the Young’s modulus of the dense material.\n\n\nTABLE 16.5 Relations Between Porosity, P, and Young’s Modulus,\n\n                                               Linear decrease in Young’s modulus with\n                                                  porosity when P is small a ~ 4\n                                            For a low concentration of spherical pores (a ~ \n                                                       1.9, b ~ 0.9)\n                                            For solid foams with very high porosity P > 0.7\n                                                        (a = 1, b = 2)\n\n                                         a is a shape factor with values depending on\n                                                    porosity:\n                                                     a = 2.5 for interconnected porosity (1/a = 0.4)\n                                                     a = 3.3 – 1.4 for porosity that resembles ribbons\n                                                      (1/a = 0.3 – 0.7)\n                                                     a = 0.6 – 1.0 for isolated pores (1/a = 0.6 – 1.0)\n                                                   (1/a is known as the Nielson shape factor)\n                                               Empirical for oxides with porosity in the range\n                                    0–40% (a ~ 4)\n\n16.5 Test Temperature\nMechanical properties often show strong variations with temperature. We\nalready considered in Chapter 4 how temperature affects Young’s modulus.\nFor some mechanical properties, the change with temperature may be more\nabrupt than the gradual decrease in      with increasing temperature. The\nductile-to-brittle transition, which occurs with decreasing temperature, is an\nimportant topic in metals. The significance of this phenomenon really came\nto light during World War II, when there were reports of serious fractures in\nsome of the Liberty ships (mass-produced vessels of predominantly welded\nconstruction). One of the most striking instances of this type of fracture was", "recipeCandidate": false}, {"page": 779, "text": "the T2 tanker S.S. Schenectady built in Portland, Oregon, which suddenly\nbroke into two sections at 10.30 p.m. on January 16, 1943. The reason was\nthat the steel alloy used to construct the hull had undergone a ductile-to-\nbrittle transition at a temperature of 4°C. This event gave particular impetus\nto the study of fracture in brittle materials.\n  Do ceramics experience a ductile-to-brittle (or the converse) transition,\nand is it important? Ceramics can exhibit both types of behavior over\ndifferent temperature ranges. Figure 16.8 illustrates the temperature\ndependence of strength for ceramics.\n\n\n\n\n\nFIGURE 16.8. Effect of temperature on fracture stress for a ceramic. The key temperatures are T\nAB and T BC.\n\n    Region A: fracture is brittle, and the fracture strain ~10−3. There is no\n     significant plastic deformation prior to failure, and the strength varies\n       little with temperature.\n    Region B: fracture is again brittle, but slight plastic deformation occurs\n     prior to failure. The failure strain is usually in the region of 10−3–10−2,\n    and strength falls with increasing temperature.\n    Region C: appreciable plastic flow occurs, with strains of the order of\n    10−1 prior to failure. This behavior is rarely observed in ceramics, even\n     in ductile polycrystalline ceramics.\n   The critical temperatures, T AB and T BC, vary greatly for different\nceramics. For polycrystalline MgO the brittle-to-ductile transition occurs at\n~1,700°C (0.6 T m). There is no plastic deformation in β-SiC below", "recipeCandidate": false}, {"page": 780, "text": "2,000°C. Talc, MoS2, and graphite all deform at room temperature. MoS2\nand graphite are widely used as solid lubricants.\n   The transition can be important in structural ceramics (particularly\nnonoxides such as silicon nitride) when they are used in high-temperature\napplications. Densification in these ceramics is often achieved using a\nsecond phase that forms a glass at grain boundaries and triple points. At\ntemperatures near the glass-softening temperature, very extensive plastic\nflow occurs. Figure 16.9 shows σ−ε curves for silicon nitride at 1,400°C\ncontaining different amounts of silica. For silica contents >20 wt%,\nmacroscopic plastic deformation occurs. At high silica contents, it is\nbelieved that the glassy phase is no longer constrained at the triple points.\n\n\n\n\n\nFIGURE 16.9.  Stress–strain curve for Si3N4 at 1,400°C for various amounts of silica. The machine\ncompliance is the inherent displacement within the instrument.\n\n16.6 Test Environment\nIn some cases, the environment that the ceramic is exposed to is a very\nimportant consideration. For example, you often see that mechanical tests\non bioceramics are performed either in vivo or in vitro. Tests performed in\nthe body are referred to as in vivo. Tests performed outside the body, often\nunder conditions that seek to replicate or approximate the physiological\nenvironment, are referred to as in vitro. ISO Standard 6474 for alumina\nbioceramics specifies a bend strength >450 MPa after testing in Ringer’s", "recipeCandidate": false}, {"page": 781, "text": "solution. Ringer’s solution is a model liquid that resembles human body\nfluid.\n\n Ringer’S Solution (Parts By Volume)\n\n  NaCl solution 0.9%     94\n  KCl solution 1.15%    4\n  CaCl2 solution 1.22%   3\n  KH2PO4 solution 2.11% 1\n  MgSO4 solution 3.82%  1\n  NaHCO3 solution 1.3% 14\n  NaHPO4 solution 1 M   13\n\n\n16.7 Testing In Compression And Tension\nThe tensile test is the most used procedure to determine the tensile strength\nof a metal. However, it is not used as widely for ceramics because of their\ninherent brittleness. It is difficult to make the typical “dog bone”-shaped\nsamples, where the cross-sectional area is reduced in the gauge length. We\ncould do this with a ceramic, but the machining needed to give this shape is\nlikely to introduce surface flaws. In many tensile test instruments, the\nsample under test is connected by means of a screw thread. This is often\ntricky to machine with a ceramic, and it may also break in the grips. Finally,\nbecause ceramics fail after only about 0.1% strain, the specimens under test\nmust be perfectly aligned; otherwise we introduce bending stresses, which\ncomplicate things.\n    In some practical situations, we require ceramics to support a tensile\nload. Consider the growth of silicon single crystals by the Czochralski\nprocess, which involves pulling the crystal from the melt. The crystal is\nsupported entirely by a narrow region called the neck, about 3 mm in\ndiameter. It is possible to support a total crystal weight of about 200 kg.\nThis requirement determines the maximum overall volume of a silicon\nboule. The diameter is controlled by our ability to produce dislocation-free\ncrystals, as we describe in Chapter 29. Steel reinforced concrete and safety", "recipeCandidate": false}, {"page": 782, "text": "glass are two examples of where a ceramic is prestressed in compression to\nincrease its ability to support a tensile load.\n\n Rule Of Thumb\n Compressive fracture strength is 10–15 times greater than tensile\n  fracture strength.\n\nStress–strain curves for metals look very similar and provide similar results\nwhether the testing is carried out in tension or compression. Ceramics are\ngenerally stronger in compression and can tolerate high compressive loads.\nSome examples are given in Table 16.6. However, reliable compressive\nstrength data are limited for ceramics. Note that the Young’s modulus is the\nsame because the curves have the same slope.\n\nTABLE 16.6 Ratio of Compressive Strength σcc to Bending Strength, σc\n\nCeramic Grain size (μm) σcc/σc\nTiB2     20–50          4–6\nZrB2     20–50          4–6\nB4C      1             7\nWC      1–6           4–6\nAl2O3     1–100         4–30\nMgAl2O4  1             7\nThO2     4–60         13–17\nUO2     20–50          5–18\n\n   One ceramic that is widely tested in compression is concrete. Concrete\nis a ceramic–matrix composite consisting of a mixture of stone and sand\n(called the aggregate) in a cement matrix. The aggregate provides the\nstrength and the cement the workability. When concrete is used in\nconstruction it must always be loaded in compression. As shown in\nFigure 16.10, cracks behave differently in compression than they do in\ntension. In compression, cracks twist out of their original orientation and\npropagate stably along the compression axis. The result is that the sample\ncrushes rather than fractures. Fracture is not caused by rapid unstable crack\npropagation as it is in tension.", "recipeCandidate": false}, {"page": 783, "text": "FIGURE 16.10. Unstable and stable crack propagation for a brittle material in tension (T) and\ncompression (C), respectively. Stable crack propagation leads to crushing.\n\n    In tension, we are concerned with the largest crack, the “critical flaw,”\nparticularly if it is on the surface. In compression, we are concerned with\nthe average flaw size, c av. We can estimate the compressive stress to failure\nby substituting c av, into equation 16.5 and using a multiplier between 10\nand 15. Teeth are ceramic composites: they survive for years even when\nmany cracks are present.\n\n16.8 Three-point and Four-point Bending\nTo avoid the high expense and difficulties of performing tensile tests on\nceramics, tensile strength is often determined by the bend test. There are\ntwo geometries, which are illustrated in Figure 16.11. The main advantage\nof the bend test, other than its lower cost, is that we use simple sample", "recipeCandidate": false}, {"page": 784, "text": "geometries. The specimens have either a rectangular or cylindrical\ngeometry. The four-point bend test is preferred because an extended region\nwith constant bending moment exists between the inner rollers.\n\n\n\n\n\nFIGURE 16.11. Geometries for three- and four-point bending.\n\n Modulus Of Rupture Equations\n\n 3-Point Bend:\n\n     4-Point Bend:", "recipeCandidate": false}, {"page": 785, "text": "The maximum tensile stress in the surface of the beam when it breaks is\ncalled the modulus of rupture (MOR), σr. For an elastic beam, it is related to\nthe maximum moment in the beam, M.\n\n                                                                      (16.9)\n\nwhere W is the height of the beam, and B is its thickness. For the case of\nbend-testing a ceramic, this equation is applicable only when the distance\nbetween the inner rollers is much greater than the specimen height.\n   Other terms are also used including flexural
