Repository: claescc/glazing-cathedral-eleonora

# Ceramics Cathedral of Eleonora

A colour-first ceramic library with structured recipes and searchable supplied sources.

## Current content

- 265 structured recipe records; 26 historic surface records.
- 128 formula transcriptions from *Colour in Glazes*, with 23 matched specimen photographs. The merged Chrome-tin maroon formula on PDF p. 140 remains source-only.
- All 25 numbered recipes in the *Ash Glazes* appendix, PDF pp. 183–185, visually checked.
- Five base recipes / named variants from *Cone 5–6 Glazes*, PDF p. 12, visually checked.
- 108 distinct readable sources; 19,955 source pages; 19,153 searchable text pages after OCR recovery.

File: assets/library/expanded/ceramics-glass-ceramics-and-glasses-for-immobilization-of-high-level-nuclear-wastes-d-caurant-15ae0a4c.json (part 29 of 38)
                                BO4 -\n                                                              BO3\n                               70                                                     exp       1\n                       % BO4-                                  sim\n                               60\n                                                                                             0.8\n                               50\n            %\n                                                                                             0.6                               40                                                                     [BO4\n                        %                                                             units           BO3\n                               30                                                                                             0.4                                                                                                                                                                                                                     -]/[SiO2]                                                             Boron\n                               20\n                                   [BO4-]/[SiO2]                                                                                             0.2\n                               10\n\n                                0                                                0\n                                  5          10         15         20         25\n                                                     B2O3 mol %\n             Figure 135. Evolution of the proportions of BO3 and BO4 units with B2O3 concentration in By glasses.\n            These proportions were determined after simulation and integration of 11B MAS NMR spectra (Figure\n             133b). An example of curve fitting (M0 sample) is shown (exp: experimental spectrum, sim: simulated\n              spectrum). (magnetic field 9.4 T). All spectra were simulated using the following parameters: δiso(BO3)\n          = 16 ppm, CQ(BO3) = 2.5 MHz, δiso(BO4) = -1 ppm and CQ(BO4) = 0 MHz (a Gaussian line shape band\n           was used to simulate the contribution of BO4 units). Only one component was used to simulate the BO3\n              contribution with an asymmetry parameter η ranging between 0.2 and 0.3 (η measures the deviation\n            from local cylindrical symmetry92). The evolution of the concentration ratio [BO4]/[SiO2] of the number\n              of moles of BO4 units on the total number of moles of SiO2 in By glasses is also shown. Solid and\n             dashed lines have been drawn as guides to the eyes. This study was performed in collaboration with\n            C. Gervais (University Paris VI, France).\nreserved.                            0.5                                        -]                           5                                         [Na+]/[BO4                                  4.5\nrights                            0.4\nAll                                                                           4\n                              0.3                                [BO4-]/[SiO 2]\n                                                                                            3.5Incorporated.                                                -]/[SiO2]  0.2                                                  3      [Na+]/[BO4                                                                                            2.5 -]                          [BO4  0.1Publishers,\n                                                                             2\nScience                         0                                                                                            1.5\nNova\n                              -0.1                                                  1\n2008.©                          0       5      10      15      20      25      30\nCopyright           Figure 136. Evolution of the [BO4]/[SiO2]B2O3andconcentration[Na+]/[BO4] concentration(mol.%)     ratios versus B2O3\n              concentration in By samples (mol%). The Na+ cations and SiO2 concentrations were determined by\n             chemical analysis whereas the BO4 units concentration was determined using both chemical analysis\n            and 11B MAS NMR results.\n\n\n  Ceramics, Glass-Ceramics and Glasses for Immobilization of High-Level Nuclear Wastes, Nova Science Publishers, Incorporated, 2008. ProQuest", "recipeCandidate": false, "image": "assets/library/expanded/pages/ceramics-glass-ceramics-and-glasses-for-immobilization-of-high-level-nuclear-wastes-d-caurant-15ae0a4c/p278.avif", "imageKind": "Rendered source-page preview; searchable text available below"}, {"page": 279, "text": "Studies on Glasses for the Immobilization of Non-Separated…          265\n\n\n\n                      (b)\n\n\n\n\n\n             Figure 137. 23Na MAS NMR spectra of glasses of By series (solid lines: experimental spectra, dashed\n                lines: simulated spectra). Spectra were recorded at 132.03 MHz (magnetic field 11.75 T). Chemical\n                shifts were determined relative to a 1.0M aqueous NaCl solution. The 23Na MAS NMR data were\n             processed using a homemade program to fit the spectra by taking into account the effects of the\n             parameter distribution for both the quadrupolar interaction and the isotropic chemical shift, as described\n               in [490]. This NMR study was performed in collaboration with T. Charpentier, CEA Saclay (France).\n\n              5.B.3.b.3.d. Raman studyreserved.\n                In agreement with XRD results of the By quenched disk samples (not shown), Raman\nrights           spectra show that the crystallization of CaMoO4 is detected when B2O3 concentration is\nAll          higher than 12 mol% (Figure 138). Contrary to Raman spectra of the samples of the Mx series\n            (Figure 132), the position of the band associated with Mo-O streching vibration only slightlyIncorporated.           varies when B2O3 concentration increases which indicates that the mean environment of\n         MoO42- entities is only slightly modified and remains charge compensated by both Na+ and\n           Ca2+ cations. This result could be explained by the fact that the depolymerized regions inPublishers,                                                     2-\n           which are located MoO4   entities become progressively depleted both in sodium (for the\n            charge compensation of BO4 units preferentially by Na+ cations) and in calcium (CaMoO4Science\n              crystallization).Nova\n2008.\n©\nCopyright\n\n\n\n\n\n  Ceramics, Glass-Ceramics and Glasses for Immobilization of High-Level Nuclear Wastes, Nova Science Publishers, Incorporated, 2008. ProQuest", "recipeCandidate": false, "image": "assets/library/expanded/pages/ceramics-glass-ceramics-and-glasses-for-immobilization-of-high-level-nuclear-wastes-d-caurant-15ae0a4c/p279.avif", "imageKind": "Rendered source-page preview; searchable text available below"}, {"page": 280, "text": "266                   D. Caurant, P. Loiseau, O. Majérus et al.\n\n\n                                           *\n\n\n                                           *\n\n                                  *                      B\n                                               24                                        (a.u.)                      B          *\n                                                18\n                      B\n                                                12\n                      B\n                                           6\n                       B                                                            intensity           0\n\n                         SiNaMo                                 Raman\n\n\n                          SiCaMo\n\n\n\n                  800          850          900          950         1000\n                                Wave number (cm-1)\n\n             Figure 138. Evolution of Raman spectra of By samples at room temperature. For comparison the spectra\n              of SiNaMo and SiCaMo reference glasses are also shown. *: vibration bands due to CaMoO4 crystals in\n            By samples.\n\n             5.B.3.c. Crystallization of Mo-rich Borosilicate Glasses during Slow Cooling of the\n           Melt\n\n                In order to study the effect of MoO3 and B2O3 concentrations on the supercooled melt\n              crystallization, several grams of Mx and By glasses were melted again at 1350°C for 30 min inreserved.            small Pt-Au crucibles (5 wt% Au) and slowly cooled to room temperature at 1°C/min to\nrights           simulate the natural cooling in the bulk of nuclear glass canisters during the first ten hours\nAll            after casting in vitrification plants.\n\n            5.B.3.c.1 Effect of Increasing MoO3 Concentration on Melt CrystallizationIncorporated.\n\n            The XRD patterns of the slowly cooled Mx samples are shown in Figure 139.Publishers,\n          Examples of SEM images are presented in Figure 140.\nScience\nNova\n2008.\n©\nCopyright\n\n\n\n\n\n  Ceramics, Glass-Ceramics and Glasses for Immobilization of High-Level Nuclear Wastes, Nova Science Publishers, Incorporated, 2008. ProQuest", "recipeCandidate": false, "image": "assets/library/expanded/pages/ceramics-glass-ceramics-and-glasses-for-immobilization-of-high-level-nuclear-wastes-d-caurant-15ae0a4c/p280.avif", "imageKind": "Rendered source-page preview; searchable text available below"}, {"page": 281, "text": "Studies on Glasses for the Immobilization of Non-Separated…          267\n\n\n                              C                                                             P\n              Mx series\n\n\n                           P\n                                                  C  P\n                           (f)                                                 x = 5\n                          P                                     P                         (e)                                                 x =3.62\n                           P                           C  P                        (d)                                                 x = 2.5\n                                                  C\n                          (c)            X    X                         x =1.52\n                       (b)                                                  x =0.87\n                          X    X                C    x = 0                         (a)\n\n                    20             25             30            35\n                                  2θ (degrees)\n             Figure 139. XRD patterns of slowly cooled (1°C/min) Mx samples. P: CaMoO4 (powellite). C: SiO2\n                (cristobalite). N: α-Na2MoO4. X: unidentified crystalline phase. (λCoΚα1 = 1.78897 Å)\n\n         CaMoO4 crystals only formed when x ≥ 2.5. The amount of this phase increases with x\n            (Figure 139d-f) and crystals microstructure changes from dendritic to almost globular when x\n             increases (Figure 140a,b). It is interesting to note that the formation of powellite crystals was\n             also detected when x ≥ 2.5 in quenched samples (Figure 125).\nreserved.           (a)                        (b)\nrights\nAll        RG\nIncorporated.\nPublishers,         C                          P\n                   P\nScience                                     C\nNova\n2008.                                                                   100 μm©                                 50 μm\n\n             Figure 140. Back-scattered electron images of slowly cooled (1°C/min) samples: M2.5 = B18, (a) and M5Copyright\n              (C: cristobalite, P: powellite, RG: residual glass). Due to the high concentration of heavy element (Mo)\n               in powellite, the crystals appear as a white phase on SEM images whereas cristobalite crystals are\n              black.\n\n\n\n  Ceramics, Glass-Ceramics and Glasses for Immobilization of High-Level Nuclear Wastes, Nova Science Publishers, Incorporated, 2008. ProQuest", "recipeCandidate": false, "image": "assets/library/expanded/pages/ceramics-glass-ceramics-and-glasses-for-immobilization-of-high-level-nuclear-wastes-d-caurant-15ae0a4c/p281.avif", "imageKind": "Rendered source-page preview; searchable text available below"}, {"page": 282, "text": "268                   D. Caurant, P. Loiseau, O. Majérus et al.\n\n             The composition of powellite crystals formed in M2.5 and M5 samples was determined by\n        EPMA and it appeared that a fraction of calcium was replaced by neodymium in powellite\n             structure according to the general formula Ca1-3/2aNdaMoO4 with a = 0.020 for x = 5.56\n            (Ca0.969Nd0.020MoO4) and a = 0.016 for x = 10.9 (Ca0.975Nd0.016MoO4) in agreement with\n              [38]162. Comparison of Figure 125c,d with Figure 139 showed that contrary to the quenched\n         M5 sample for which a small quantity of γ-Na2MoO4 was detected, Na2MoO4 crystallization\n          was not observed when this sample was slowly cooled. This result shows that the cooling rate\n           can strongly affect the nature of the crystals formed in the supercooled melt. Moreover,\n             contrary to the results reported by Cousi et al. [47, 657] on slowly cooled (20°C/h) SiO2-\n          Na2O-CaO-MoO3 melts without B2O3 showing that α-Na2MoO4 crystallized simultaneously\n            with powellite, no XRD lines that could be attributed to sodium molybdate crystals were\n             detected for the slowly cooled Mx samples (Figure 139). This result seems to indicate that\n             addition of B2O3 to the SiO2-Na2O-CaO-MoO3 glass composition studied here has a strong\n            impact on the nature of the molybdate phases that crystallize during cooling of the melt as\n           confirmed by the study of the crystallization of By series melts.\n\n            5.B.3.c.2 Effect of Increasing B2O3 Concentration on Melt Crystallization\n\n\n                                    C                      By series\n                                                                  P\n\n\n                              P\n\n                                                                   P\n                                    (l)                                                 y = 24\n                              P                           C                                                                   P                                                                        y = 18                              (k)reserved.                                                    C                                               N      y = 12                                   (i)  N     Prights\nAll                           X    X             N C P  y = 6                              (h) N\n                                  C               N   P  y = 0                              (g)  NIncorporated.\nPublishers,                       20             25 2θ (degrees) 30            35\nScience             Figure 141. XRD patterns of slowly cooled (1°C/min) By samples. P: CaMoO4 (powellite). C: SiO2\nNova              (cristobalite). N: α-Na2MoO4. X: unidentified crystalline phase. (λCoΚα1 = 1.78897 Å).\n2008.\n©              In previous paragraph it was shown that calcium molybdate easily crystallized only when\n          x ≥ 2.5 during slow cooling. This is the reason why we decided to study the effect of B2O3Copyright             concentration from 0 to 25.8 wt% (By series) on the crystallization behavior during slow\n            cooling of the M2.5 composition. The XRD patterns of the slowly cooled By samples are\n          shown in Figure 141. Examples of SEM images are presented in Figure 142. For y ≤ 12, low\n           amounts of both α-Na2MoO4 and CaMoO4 were detected by XRD in the slowly cooled\n\n  Ceramics, Glass-Ceramics and Glasses for Immobilization of High-Level Nuclear Wastes, Nova Science Publishers, Incorporated, 2008. ProQuest", "recipeCandidate": false, "image": "assets/library/expanded/pages/ceramics-glass-ceramics-and-glasses-for-immobilization-of-high-level-nuclear-wastes-d-caurant-15ae0a4c/p282.avif", "imageKind": "Rendered source-page preview; searchable text available below"}, {"page": 283, "text": "Studies on Glasses for the Immobilization of Non-Separated…          269\n\n            samples. The white globular phase observed in SEM images (Figure 142a,b) probably\n            corresponds to sodium and calcium molybdates but EPMA study of this phase was not\n             possible because of the small size of the white nodules. It is to be noted that contrary to what\n          was observed for the quenched M8 and M10.9 samples, the structure of the sodium molybdate\n            phase formed in slowly cooled By samples was α-Na2MoO4 which is the structure stable at\n          room temperature. For y > 12, sodium molybdate was not detected on XRD patterns but\n             increasing amount of powellite was observed with increase in B2O3 concentration. At the\n          same time as Na2MoO4 crystals disappeared and the amount of powellite increased, a strong\n           change of the microstructure of molybdate crystals from small globular particles (Figure\n            142a,b) to dendritic shape large crystals (Figures 140a and 142c) was observed. Consequently\n            a strong modification of the nature and microstructure of molybdate crystals occurred with\n             the introduction of boron oxide in glass composition and more particularly when [B2O3] > 12\n          mol%.\n\n                       40 μm                (a)          200 μm           (b)\n\n\n                    RG\n\n\n                          P + N\n                                       C\n                           RG\n                        Po\n\n                                                        (c)                                       50 μmreserved.\nrights\nAll\nIncorporated.\nPublishers,\nScience\nNova\n2008.             Figure 142. Back-scattered electron images of slowly cooled (1°C/min) samples: B0 (a), B12 (b) and B24\n©\n                 (c). The SEM image of B18 (=M2.5) slowly cooled sample is shown in Figure 140. (C: cristobalite, P:\n               powellite, N: sodium molybdate (α-Na2MoO4, spinel structure), RG: residual glass, Po: porosity). TheCopyright\n             small white spots observed in (a,b) correspond to a Mo-rich phase as shown by EDX. For these two\n             samples, the dark spots coexisting with white ones probably correspond to porosities formed by\n             mechanical extraction of molybdate particles during polishing. The dark globular phase and the white\n               dendritic phase observed for B24 sample (c) correspond respectively to cristobalite and powellite.\n\n\n  Ceramics, Glass-Ceramics and Glasses for Immobilization of High-Level Nuclear Wastes, Nova Science Publishers, Incorporated, 2008. ProQuest", "recipeCandidate": false, "image": "assets/library/expanded/pages/ceramics-glass-ceramics-and-glasses-for-immobilization-of-high-level-nuclear-wastes-d-caurant-15ae0a4c/p283.avif", "imageKind": "Rendered source-page preview; searchable text available below"}, {"page": 284, "text": "270                   D. Caurant, P. Loiseau, O. Majérus et al.\n\n             5.B.3.c.3. Correlation between the Structure and the Crystallization Tendency of Mx\n         and By Glasses\n\n             5.B.3.c.3.a. By series\n            As BO4 units are known to be preferentially charge compensated by alkali cations rather\n            than by alkaline-earth cations, the distribution of these cations in the borosilicate network of\n          By glasses (and melts) is affected when y increases. This structural evolution is probably at\n             the origin of the effect of increasing B2O3 concentration on molybdenum crystallization and\n          more particularly on the nature and on of the proportion of molybdate crystals (disappearance\n             of sodium molybdate and increase of the amount of powellite). Indeed, these results can be\n            explained if we consider that the relative proportion of calcium in the depolymerized regions\n             of glass structure (Figure 121) increases by increasing boron oxide concentration because\n            both the quantity of BO4 units increases and these units are preferentially charge compensated\n          by Na+ cations rather than by Ca2+ cations. It is thus easy to understand that when y increases,\n             the depolymerized domains  in which MoO42-  units  are  located  in  the  melt become\n             progressively depleted in sodium and the local concentration ratio [CaO]/[Na2O] in these\n           domains increases. Indeed, if we admit that the BO4 units detected by MAS NMR are charge\n           compensated only by Na+ ions, the Na2O concentration available for the charge compensation\n             of MoO42- units would decrease across the By series (in mol%): 16.40 (B0), 11.79 (B6), 7.71\n              (B12), 4.21 (B18) and 1.00 (B24). (see the [Na+]/[BO4] concentration ratio evolution in Figure\n            136, see also Figure 131 showing that the 23Na NMR parameters of B2O3-rich By (y=18 and\n            24) glasses are very close to that of the B0.2Na reference glass). In these conditions and for all\n          By samples, the quantity of CaO available for charge compensation strongly exceeds that of\n          MoO3. Indeed, the [CaO]/[MoO3] concentration ratio (in mol%) only decreases from 4.81\n             (B0) to 3.52 (B24) with the increase of B2O3 concentration. Consequently, when the amount of\n           boron oxide increases, the average field strength of cations in the depolymerized regions\n             increases (because of their charge +2, Ca2+ cation has a higher field strength than Na+ cation\n            (Table 32)) and thus the tendency of the high field strength Mo6+ cations to separate from thereserved.\n             glass structure and to form calcium molybdate crystals (i.e., powellite) increases.\nrights\nAll\n             5.B.3.c.3.b. Mx series\n             The fact that addition of increasing MoO3 amounts to glass composition (Mx series) hasIncorporated.          only a small effect on boron coordination (Figure 127b) and on 23Na NMR spectra and\n            parameters (Figures 130 and 131) shows that the quantity of Na+ cations preferentially\n           compensating BO4 units is only slightly affected when x increases. As the concentration ratioPublishers,\n            [Na2O]/[B2O3] = 0.761 (in mol%) for all Mx samples, it is likely that an important fraction of\n                                                                                                                                   2- units  in  theScience         sodium  cations  is rendered  unavailable  for  the  association with MoO4\nNova          depolymerized regions. This could thus explain that, even for the Mx samples containing the\n             highest molybdenum concentration, CaMoO4 was the only molybdate phase to crystallize2008.\n©          during slow cooling of Mx melts (Figures 139 and 140).\nCopyright            crystallizationThe fact thatwascontrarydetectedto thein theslowlyquenchedcooled sampleM10.9 sample,(Figuresodium125) canmolybdatebe explained(γ-Na2MoO4)by the\n             increase of the relative proportion of BO3 units in the melt when temperature increased.\n            Indeed, the increase of [BO3] at the expense of [BO4] with melt temperature was shown in\n             borate and borosilicate glasses (see §5.A.2.b.2.b and Figure 130). In this case, when the\n\n\n  Ceramics, Glass-Ceramics and Glasses for Immobilization of High-Level Nuclear Wastes, Nova Science Publishers, Incorporated, 2008. ProQuest", "recipeCandidate": false, "image": "assets/library/expanded/pages/ceramics-glass-ceramics-and-glasses-for-immobilization-of-high-level-nuclear-wastes-d-caurant-15ae0a4c/p284.avif", "imageKind": "Rendered source-page preview; searchable text available below"}, {"page": 285, "text": "Studies on Glasses for the Immobilization of Non-Separated…          271\n\n          amount of BO4 units (which are known to be preferentially charge compensated by Na+\n              cations, as discussed above) decreases, it can be expected that the amount of sodium ions\n             available to surround MoO4 2- entities in the depolymerized regions of the glassy network (or\n             of the supercooled melt) increases. During rapid cooling of melts (quenched samples),\n             nucleation and crystal growth processes of molybdates mainly occurred at high temperature\n                  i.e., in a temperature range where the supercooled melt remains sufficiently fluid to enable -in\n            very short times- the diffusion of species (Ca2+, Na+ and MoO4 2- ions) to form nuclei and to\n            enable the growth of crystals. In these conditions, due to the decrease of [BO4] at high\n             temperature, the amount of sodium cations available in the supercooled melt to form sodium\n           molybdate crystals (γ-Na2MoO4 in this case) is higher than in slowly cooled melt for which\n             the amount of Na+ cations available to charge compensate MoO4 - units and to crystallize with\n          them would progressively decrease during cooling because of the increase of [BO4]. It is to be\n            noted that the cooling rate has not strong effect on the crystallization of powellite (compare\n            Figures 125c,d and 139 (x=5)) because the amount of Ca2+ ions available in the surrounding\n             of molybdenum does not strongly change with temperature. The same kind of arguments was\n           proposed by Calas et al. [146] to explain the difference of the nature of molybdate crystalline\n            phases formed either during natural cooling (crystallization of yellow phases containing α-\n          Na2MoO4) or during isothermal heating (nucleation and growth of only calcium molybdate)\n             of borosilicate nuclear glasses.\n\n             5.B.3.d. Conclusions of the Study of Simplified Borosilicate Glasses for the\n           Immobization of Mo-rich Wastes\n\n                In conclusion to all the studies performed on the structure and crystallization tendency of\n         Mx and By glass series belonging to the SiO2-B2O3-Na2O-CaO-MoO3 system, we revealed\n          two main points:\n\n             −  The introduction of increasing MoO3 contents induces an increase of the proportionreserved.\n                     of Q4 units showing that this oxide acts as a reticulating agent on the silicate networkrights\nAll                 whereas both the proportion of BO4 units and the distribution of Na+ cations in the\n                      glass network are not significantly modified.\n             −  The introduction of increasing B2O3 amounts strongly modifies the distribution ofIncorporated.               Na+ cations within the glass network which could explain the evolution of the nature\nPublishers,                   ofNa2MoO4the molybdatesbecomes thatprogressivelycan crystallizedisfavoredduringatmeltthe expensecooling: oftheCaMoO4crystallizationwith theof\nScience                   increaseborosilicateof nuclearB2O3  glassconcentration.compositionThus,studied,for wethe didsimplifiednot observeMo-richthat thesoda-limeaddition\nNova                   of boron oxide increased Mo solubility169 (see the evolution of the amount of\n2008.                     crystalline molybdate phases in Figures 141 and 142) but we clearly demonstrated\n©                     that the presence of boron oxide enabled to avoid the formation of poorly durable\nCopyright                sodium molybdate crystalline phases during natural cooling of the melt at the same\n\n\n\n                    169 Contrary to the empirical results reported in literature indicating that the addition of B2O3 increased the solubility\n                  of molybdenum in nuclear glasses [31, 665].\n\n  Ceramics, Glass-Ceramics and Glasses for Immobilization of High-Level Nuclear Wastes, Nova Science Publishers, Incorporated, 2008. ProQuest", "recipeCandidate": false, "image": "assets/library/expanded/pages/ceramics-glass-ceramics-and-glasses-for-immobilization-of-high-level-nuclear-wastes-d-caurant-15ae0a4c/p285.avif", "imageKind": "Rendered source-page preview; searchable text available below"}, {"page": 286, "text": "272                   D. Caurant, P. Loiseau, O. Majérus et al.\n\n                    cooling rate as radioactive nuclear glasses in metallic canisters. This underlines once\n                    again the very important role of boron oxide in nuclear glass formulation170.\n\n\n                       5.C. GLASSES FOR THE IMMOBILIZATION\n                     OF RARE- EARTH-RICH WASTES\n\n                In Chapters 1 and 2 we saw that rare-earths (RE: lanthanides + yttrium) represent one of\n             the most abundant family of fission products formed in nuclear reactors (Table 3). For\n             instance, the relative proportions of the different families of elements occurring in the HLW\n             solutions arising from the reprocessing of the French UOX1 spent fuel171 are shown in Figure\n            143.\n\n\n                                           noble metals (7.3%)        rare-earths\n                                                                    (18.2%)                                     chalcogens\n                                      (1.1%)                                minor actinides\n                                                             + U, Pu (1.7%)\n                                    transition\n                                 metals\n                              (18.8%)\n\n\n\n\n                                      alkalis and                                                                                   additional\n                                    alkaline-earths\n                                                                            elements (43%)\n                                   (9.5%)\n\n             Figure 143. Relative abundances (expressed in oxide wt%) of fission products, actinides and additionalreserved.           elements (due to the Purex process and steel corrosion) occurring in the HLW solutions arising from the\nrights            reprocessing of the French UOX1 nuclear spent fuel (see also Table 4) [80].\nAll\n              These wastes are currently immobilized in the R7T7 borosilicate nuclear glass in which\n        RE oxides represent more than 4 wt% (Table 7). The four biggest RE (La, Ce, Pr, Nd)Incorporated.             represent more than 90 wt% of all the RE present in HLW solutions (Table 4). Moreover, the\n            inventory of the main lanthanide isotopes formed in nuclear spent fuel and present in HLWPublishers,           solution after reprocessing (Table 49) shows that only a small fraction of lanthanides are\nScience           radioactive (the only long-lived radioactive lanthanide isotope is 151Sm but its concentration is            very small). Furthermore, lanthanide oxides are poorly soluble in water and tend to remain in\nNova\n2008.                 170\n©          We saw above in this chapter that the addition of B2O3 to nuclear glass compositions enabled both to reduce the\n                 melt viscosity (fluxing agent), to reduce  its liquidus temperature (melting agent) and to increase the glass\n                  transformation temperature (increase of the glass network reticulation). This oxide is thus very useful forCopyright                technological reasons to prepare nuclear glasses. Nevertheless, we also saw that B2O3 could deteriorate the\n                 chemical durability of glasses (boron is very soluble in water and is not retained in the alteration layer on glass\n                    surface). The results presented here enabled to underline another advantage of B2O3 addition concerning this time\n                   the crystallization tendency during melt cooling.\n                    171 Today in France, uranium oxide fuel used in PWR contains 3.5 or 3.7 % 235U (UOX1 and UOX2 fuels\n                    respectively). In the future, the concentration of 235U will reach 4.7-4.9 % (UOX3 fuel) [1].\n\n  Ceramics, Glass-Ceramics and Glasses for Immobilization of High-Level Nuclear Wastes, Nova Science Publishers, Incorporated, 2008. ProQuest", "recipeCandidate": false, "image": "assets/library/expanded/pages/ceramics-glass-ceramics-and-glasses-for-immobilization-of-high-level-nuclear-wastes-d-caurant-15ae0a4c/p286.avif", "imageKind": "Rendered source-page preview; searchable text available below"}, {"page": 287, "text": "Studies on Glasses for the Immobilization of Non-Separated…          273\n\n             the alteration layer on glass surface during leaching tests (see §5.A.2.a.5.g). Consequently, all\n             these results indicate that, although a high proportion of lanthanides is formed during fission\n             reactions in power reactors, these elements will not constitute a significant danger for the\n            biosphere during waste forms disposal. Nevertheless,  it  is important that nuclear glass\n            compositions are optimized to avoid or to control the formation of RE-rich big crystals (that\n          would probably also incorporate minor actinides) during the natural cooling after melt casting\n             or during the storage of nuclear glass canisters. Indeed, such big crystals could then swell\n            under the α-decay of minor actinides. This could then generate glass fracturation that would\n             lead to an increase of the specific area of the waste form.\n\n              Table 49. Inventory of the main radioactive and non-radioactive lanthanide isotopes\n             occurring in UOX1 nuclear spent fuel (burn up 33 GW.day.t-1 in PWR, 3 years after\n                                              discharge) [678]\n\n                  Lanthanides  Total weight  Radioactive Weight of radioactive   Half-live\n                                         (g/t U)        isotopes     isotope (g/t U)\n               La          1205           stable          -                               -\n               Ce          2352          144Ce        23.37                  284.3 days\n                Pr          1109           stable          -                               -\n             Nd          4000           stable          -                               -\n            Pm          85.88         147Pm        85.88                   2.62 years\n            Sm           777.2         151Sm        15.99                 93 years\n                                                  154Eu        19.5                     8.6 years\n              Eu           133.2\n                                                  155Eu        12.4                     4.8 years\n             Gd          76              stable          -                               -\n\n                 In the future, the use of new nuclear fuels (UOX3)171 with higher discharge burn-up (60\n            GW.day.t-1) is envisaged in France and should allow a use about twice as long as what isreserved.             currently achieved in power reactors with UOX1 fuel (burn up 33 GW.day.t-1) (Table 6).\nrights          Reprocessing of this nuclear spent fuel will generate HLW solutions more concentrated in\nAll            fission products (and thus more concentrated in RE) and minor actinides than nowadays\n            (Table 5, Figure 144). New glass compositions are currently under development that will\n            enable greater waste volume reduction than current borosilicate glass waste forms [12-14].Incorporated.\n           These matrices must exhibit excellent chemical durability and upper glass transformation\n            temperature (Tg) than those of the current borosilicate nuclear glass in order to avoidPublishers,              crystallization  risks  during  storage.  Indeed,  the  waste  loading  increase  has  some\n           consequences on the glass performances required for an efficient long-term stability: higherScience\n             glass activity induces higher heat loading in the glass and a higher temperature at the core of\nNova\n             the container.\n2008.\n©\nCopyright\n\n\n\n\n\n  Ceramics, Glass-Ceramics and Glasses for Immobilization of High-Level Nuclear Wastes, Nova Science Publishers, Incorporated, 2008. ProQuest", "recipeCandidate": false, "image": "assets/library/expanded/pages/ceramics-glass-ceramics-and-glasses-for-immobilization-of-high-level-nuclear-wastes-d-caurant-15ae0a4c/p287.avif", "imageKind": "Rendered source-page preview; searchable text available below"}, {"page": 288, "text": "274                   D. Caurant, P. Loiseau, O. Majérus et al.\n\n\n                                                              noble metals\n                                             chalcogens        (9.3%)\n                                               (1.3%)\n                                                                                             rare-earths\n                                                                               (23.0%)\n\n                                        transition\n                                     metals\n                                  (21.2%)\n\n\n                                                                                    minor actinides\n                                                                     + U, Pu (2.4%)\n\n\n                                           alkalis and\n                                        alkaline-earths                                     additional\n                                  (11.4%)                                        elements\n                                                                                (31.3%)\n\n             Figure 144. Relative abundances (expressed in oxide wt%) of fission products, actinides and additional\n             elements occurring in the HLW solutions arising from the reprocessing of the French UOX3 nuclear\n              spent fuel (see also Table 5) [80]. As UOX3 fuel is not currently used in power reactors its composition\n           was obtained by simulation [14].\n\n             As actinides and lanthanides quantity will be higher in the new high discharge burn-up\n            spent  fuel, research turned towards RE-rich glassy matrices [12-14]. Indeed, previous\n             investigations on lanthanide aluminoborosilicate glasses (LaBS) or lanthanide aluminosilicate\n             glasses (LnSiAlO) to immobilize actinide-rich waste, showed  that  this type of glasses\n            displayed high glass transformation temperatures and considerably high chemical durability,\n            probably because of the presence of high rare-earth amounts [233, 235, 554, 679] (see also\n             §5.A.2.a.5.g). Nevertheless, these compositions were not retained to immobilize the new\n            high discharge burn-up waste because their high melting temperature (Tm ≥ 1450°C) could\nreserved.           increasetemperaturethe wasvolatilitylimitedoftosomeTm ≤ fission1300°C.productsSuch glassesduringcouldmelting.be meltedThus, withthe glasscold cruciblemelting\nrights           melters that allow an increase of the melting temperature (T > 1150 °C) in comparison with\nAll           induction-heated metallic melters (see Chapters 1 and 3 (§3.B.1)). Taking into account all\n             these limitations, a new RE-rich aluminoborosilicate glass composition
