Repository: claescc/glazing-cathedral-eleonora

# Ceramics Cathedral of Eleonora

A colour-first ceramic library with structured recipes and searchable supplied sources.

## Current content

- 265 structured recipe records; 26 historic surface records.
- 128 formula transcriptions from *Colour in Glazes*, with 23 matched specimen photographs. The merged Chrome-tin maroon formula on PDF p. 140 remains source-only.
- All 25 numbered recipes in the *Ash Glazes* appendix, PDF pp. 183–185, visually checked.
- Five base recipes / named variants from *Cone 5–6 Glazes*, PDF p. 12, visually checked.
- 108 distinct readable sources; 19,955 source pages; 19,153 searchable text pages after OCR recovery.

File: assets/library/expanded/ceramic-materials-c-barry-carter-0d95ccdd.json (part 30 of 71)
result,", "recipeCandidate": false}, {"page": 816, "text": "we would not expect to see a maximum in the σ − ε curve\n     corresponding to the tensile strength or ultimate tensile strength.\n   Figure 17.2 shows a σ − ε curve for LiF that illustrates an abrupt elastic–\nplastic transition. Plastic deformation begins at the upper yield point, and\nthere is a decrease in stress. At the lower yield point, deformation continues\nat a lower stress level. This type of behavior is similar to that of some low-\ncarbon steels and also aluminum oxide and magnesium oxide at high\ntemperatures.\n\n\n\n\n\nFIGURE 17.2.  Stress–strain curve for a LiF single crystal.\n\n17.2 Dislocation Glide\nDislocation glide (or slip) is a primary mechanism for plastic deformation\nin crystals. Slip takes place discontinuously in bands, as illustrated in", "recipeCandidate": false}, {"page": 817, "text": "Figure 17.3. Although we often think of dislocations in ceramics as\nimmobile, they can glide, as shown in Figure 17.4A. In this case, a crystal\nof LiF has been plastically bent, and the dislocations are revealed by\netching. Figure 17.4B is a dark-field transmission electron microscopy\n(TEM) image that shows a glide band in spinel. The dislocations are visible\nin the dark-field image as the bright lines against a dark background.\n\n\n\n\n\nFIGURE 17.3. Slip bands. (A) Macroscopic appearance. (B) Atomic movements.", "recipeCandidate": false}, {"page": 818, "text": "FIGURE 17.4. (A) Glide bands in LiF revealed by etching. (B) “Glide” bands in spinel: (top)\n200°C; (bottom) 950°C.", "recipeCandidate": false}, {"page": 819, "text": "Both the direction of slip and usually the slip plane have a definite\ncrystallographic orientation; together they are known as the slip system.\nSlip systems for several ceramics are given in Table 17.1. Primary slip\nsystems are those for which slip is easiest; it is more difficult on secondary\nslip systems and is usually activated at higher temperature. What\ndetermines the slip system for ceramics?\n\nTABLE 17.1 Slip Systems for Several Ceramics\n\nMaterial          Crystal          Slip systems                  Activation temperature\n                    structure                                     (°C)\n                               Primary      Secondary    Primary   Secondary\nAl2O3            Hexagonal      {0001}<11     Several        1,200\n                              0>\nBeO              Hexagonal      {0001} <11    Several        1,000\n                              0>\nMgO             Cubic (NaCl)    {110} <1  0>  {001} <110>   0          1,700\nMgO·Al2O3       Cubic (spinel)   {111}<1  0>   {110}<1  0>   1,650\nβ-SiC             Cubic (ZnS)     {111}<1  0>                 >2,000\n β-Si3N4           Hexagonal      {10  0}                     >1,800\n                              <0001>\n TiC, (ZrC, HfC,    Cubic (NaCl)    {111}<1  0>   {110}<1  0>   900\n etc.)\nUO2, (ThO2)       Cubic (CaF2)    {001}<110>   {110}<1  0>   700        1,200\n ZrB2, (TiB2)       Hexagonal      {0001}<11                    2,100\n                              0>\nC (diamond)       Cubic          {111}<1  0>\nC (graphite)       Hexagonal      {0001}<11\n                              0>\n β-SiO2            Hexagonal      {0001}<11\n                              0>\n CaF2, (BaF2, etc.)   Cubic          {001}<110>\nCsBr             Cubic (CsCl)    {110}<001>\nTiO2               Tetragonal      {110}<1  0>  {110}<001>\nWC              Hexagonal      {10  0}       {10  0}<11\n                              <0001>       0>\n\n\n Slip System\n A plane and a direction and is represented as {hkl}<uvw>.", "recipeCandidate": false}, {"page": 820, "text": "The slip direction is usually that having the smallest spacing between atoms\nor ions of the same type (highest linear density). In metals, the slip plane is\noften the closest packed plane (highest planar density). In ceramics, we\nconsider planar density, but there is often the additional consideration of\nelectrostatic interaction between ions. We can illustrate these considerations\nby looking at the familiar rock salt structure (structure of NaCl and MgO).\nThis is an interesting example to start with because the first studies of\ncrystal plasticity, which were conducted by Reusch in 1867, were\nconducted using sodium chloride. He concluded that the slip system for\nNaCl is {110}<1 0>.\n   The choice of slip plane has often been explained by considering the\nposition of ions during slip. Figure 17.5 compares the ion positions during\nslip on {100} and {110}. The key difference is that slip on {100} would\nincrease the distance between opposite ions, whereas during slip on {110}\noppositely charged ions are brought closer together. The overall effect is\nthat slip on {110} would lead to a decrease in electrostatic interaction\nenergy. Clearly, this is not the complete story, as we mentioned in Section\n12.5. Not all crystals with the rock salt structure share the same slip system\nas shown in Table 17.2. The primary glide plane depends on the atoms\npresent. For PbS and PbTe, the primary glide plane is {100}, not {110}.\nThe explanation proposed back in 1930 by Buerger is based on the\npolarizability or “deformability” of the ions. As the sum of the\npolarizability of both ions increases, there is increasing ease of slip on\n{100} and increasing plasticity.", "recipeCandidate": false}, {"page": 821, "text": "FIGURE 17.5. Comparison of slip in the rock salt structure on {100} and {110} planes.\n\nTABLE 17.2 Comparison of Primary Glide Planes in Crystals Having the Rock Salt Structure\n\nCrystal Primary glide plane Polarizability (10−30 m−3) Lattice constant (nm)\n                       Anion  Cation   Total\nLiF    {110}              0.03     1.0       1.03   0.401\nMgO   {110}              0.09     3.1       3.19   0.420\nNaCl   {110}              0.18     3.7       3.88   0.563\nPbS    {100}               3.1      10.2     13.3   0.597\nPbTe   {100}               3.1      14.0     17.1   0.634", "recipeCandidate": false}, {"page": 822, "text": "17.3 Slip In Alumina\nThe slip system for α-alumina (corundum) is given in Table 17.1. The\nprimary slip plane is the basal plane, (0001); the slip direction is <11 0>.\nThe arrangement of atoms on the slip plane is shown in Figure 12.13A. For\nthe oxygen ions, the close-packed direction is actually <1 00>; this is not\nthe slip direction because we need to consider what happens to the\naluminum ions, which occupy only two thirds of the octahedral interstices.\nSlip along <11 0> preserves the stacking sequence of the aluminum ions.\nTemperatures around 1,300°C are needed before significant plastic\ndeformation is observed in single-crystal alumina. At even higher\ntemperatures, other slip systems become activated, as summarized in\nTable 17.3.\n\nTABLE 17.3 Slip Systems in α-Alumina (Corundum)\n\nSystem    Slip system                  Remarks\nname\n Basal                                   Dominant system under shear superimposed on           (0001)1/3\n                                        1 atm of pressure\n Prismatic                                  Occurs above 1,600°C under shear superimposed\n                                        on 1 atm of pressure\n Pyramidal                                 Occurs above 1,600°C under shear superimposed\n                                        on 1 atm of pressure\n\n   Because of the large Burgers vector involved, the combined motion of\npartial dislocations may lead to slip. You can remember the background to\nthis argument from Chapter 12. Graphite is another hexagonal ceramic\nwhere slip has been found to occur by the motion of partial dislocations.\n\n17.4 Plastic Deformation in Single Crystals\nThere are many mechanisms that can lead to plastic deformation in single\ncrystals, but the most important is slip. The two things that we need to\nconsider are the inherent resistance to the movement of dislocations\nprovided by the periodicity of the lattice and the orientation of the crystal\nwith respect to the applied stress.\n    Lattice Resistance: the stress, τf, needed to move a dislocation along the\nslip plane is known as the Peirels-Nabarro (or frictional stress) and is given", "recipeCandidate": false}, {"page": 823, "text": "by c:\n\n                                                                      (17.1)\n\n\n   The stress is clearly a function of the crystal structure and bonding, it\ndepends on b and w. You may recall from Chapter 12 that dislocation\nwidths in covalent solids are quite narrow (w ~ b) compared with those in\nface-centered cubic (fcc) metals (w ~ 10b).\n    For metals τf ~ 10 MPa ~ 10−4 μ, these stresses are fairly small, and\n     dislocations can move freely. The yield stress is determined primarily\n    by interactions between dislocations and other defects, such as\n     impurities.\n    For simple ionic ceramics (e.g., NaCl and CaF2) τf ~ 10–100 MPa ~ \n    10−4 μ to 10−3 μ.\n    For complex ionic ceramics (e.g., Al2O3) and covalent ceramics (e.g.,\n     SiC), τf ~ 1,000 MPa ~ 10−2 μ. Dislocations have low mobility, and\n      lattice resistance is the main obstacle.\n    Orientation: plastic deformation depends not only on how easy it is for\nthe dislocations to glide on their slip plane but also the orientation of the\nslip plane and the slip direction with the applied stress. If we consider a\nsingle crystal subject to uniaxial tension, as illustrated in Figure 17.6, the\nshear stress acting on the slip plane in the slip direction is:", "recipeCandidate": false}, {"page": 824, "text": "FIGURE 17.6. Geometry used to determine the critical resolved shear stress.\n\n                                                                      (17.2)\n\nwhere τr is the resolved shear stress.\n   For some structures it is possible to orient the crystal so that τr on all\noperative slip systems is zero. If this is the case, dislocation motion does not\noccur, and the crystal does not plastically deform at stresses below the\ntheoretical lattice strength. For example, in MgO τr is zero when σ is\napplied along <111>. Under these loading conditions at elevated\ntemperatures (>300°C), slip may occur on the secondary slip system: {001}\n<110>.\n   The critical resolved shear stress, τcrss, is the minimum shear stress\nrequired to initiate slip for a particular slip system defined when σ = σy.", "recipeCandidate": false}, {"page": 825, "text": "(17.3)\n\n   Figure 17.7A shows the stress–strain behavior for a single crystal that is\nfavorably oriented for plastic flow. This type of behavior is seen in MgO\nand other ceramics with the rock salt structure. There are three distinct\nstages.\n\n\n\n\n\nFIGURE 17.7. (A) Stress–strain curve for a crystal suitably oriented for plastic flow. (B)\nTemperature dependence of the normalized critical resolved shear stress for two strain rates, where\nγ1 > γ2.\n\n     Stage I: easy glide of dislocations with the possibility of large strains\n    (~20%)\n     Stage II: interaction of dislocations on intersecting slip planes,\n     resulting in work hardening\n     Stage III: cross-slip\n   The value of τcrss depends on test conditions, such as temperature and\nstrain rate, as shown in Figure 17.7B. We can again identify three distinct\nbehaviors.", "recipeCandidate": false}, {"page": 826, "text": "Region I: τcrss decreases with increasing temperature and decreasing\n     strain rate. Thermal fluctuations enhance dislocation motion.\n    Region II: τcrss is independent of temperature and strain rate. There is\n     interaction between dislocations and between dislocations and other\n     defects.\n    Region III: τcrss again decreases with increasing temperature and\n     decreasing strain rate. At high temperatures diffusion processes can\n    become important.\n\n17.5 Plastic Deformation In Polycrystals\nPlastic deformation is more difficult in polycrystals than in single crystals\nbecause now we have to consider what happens at the grain boundaries.\nGrain boundaries act as barriers to dislocation motion; and if adjacent\ngrains are not favorably oriented for slip to continue, dislocations pile up at\nthe boundary.\n  A polycrystal needs five independent slip systems before it can undergo\nan arbitrary strain. This requirement is known as the von Mises criterion. A\nslip system is independent if the same strain cannot be produced from a\ncombination of slip on other systems. From Table 17.4 you can see why\nMgO might be ductile when stressed as a single crystal, whereas in\npolycrystalline form it is brittle except at high temperature where secondary\nslip systems operate. For polycrystalline MgO, the brittle-to-ductile\ntransition occurs at ~1,700°C, as shown in Figure 17.8. Some cubic\nmaterials (e.g., TiC, MgAl2O4) do have enough independent slip systems;\nbut the Peierls-Nabarro stress is high, making dislocations immobile except\nat high temperature.\n\nTABLE 17.4 Independent Slip Systems for Some Ceramics\n\nLattice type Crystal                  Slip system     No. of independent systems\nRock salt   MgO, NaCl, LiF, NaF    {110}<1  0>    2\nRock salt   MgO, NaCl, LiF, NaF    {110}<1  0>    5 at high temperature\n                                {001}<1  0>\n                                 {111}<1  0>\n Fluorite    UO2 and CaF2         {001}<1  0>   3", "recipeCandidate": false}, {"page": 827, "text": "Lattice type Crystal                  Slip system     No. of independent systems\n           TiC and UC            {111}<1  0>    5\n Spinel     MgAl2O4              {111}<1  0>    5\n                                {110}<1  0>\n Fluorite    UO2 and CaF2         {001}<1  0>   5 at high temperatures\n                                {110}<1  0>\n                                 {111}<1  0>\nHexagonal  Al2O3, C (graphite), BeO {0001}<11  0>  2\nHexagonal  Al2O3, C (graphite), BeO {0001}<11  0>  5 at high temperatures\n                                 {1  10}<10  0>\n                                 {1  10}<10  1>\n                                 {1  02}<01  1>\n                                 {10  1}<01  1>\n Sphalerite   ZnS, β-SiC            {111}<1  0>    5\n\n\n\n\n\nFIGURE 17.8.  Stress–strain curves for polycrystalline MgO as a function of temperature.\n\n   The Hall–Petch relation (equation 14.9) tells us the effect of grain size,\nd, on the stress required to make the dislocation move in a polycrystalline\nsample. The origin of the relation is that the stress to operate a Frank-Read\nsource increases as the size of the source decreases. If the grain size\ndecreases, then the maximum size of the Frank-Read source also decreases.\nThe result is the famous d 1/2 relationship.\n   Hence, the grain size of a polycrystalline ceramic is important in\ndetermining the yield strength and the fracture strength of ceramics.\nFigure 17.9 illustrates the background to equation 14.9. Slip starts in the\nmost favorably oriented grains. If the material is to plastically deform, then", "recipeCandidate": false}, {"page": 828, "text": "slip must propagate from one grain to the next. Stress concentrations are\nbuilt up at the grain boundary at P, and they are greater when the length of\nthe slip band, or the grain size, is large. For deformation to continue, the\nstress must be sufficient to start dislocation motion in an adjacent grain; and\nthis is easier for large-grain samples. The increase in strength of\npolycrystalline KCl as the grain size decreases (an illustration of the Hall–\nPetch phenomenon) is shown in Figure 17.10.\n\n\n\n\n\nFIGURE 17.9. Slip propagation from grain A to grain B.", "recipeCandidate": false}, {"page": 829, "text": "FIGURE 17.10. Grain size dependence of yield strength for KCl. Filled circles: pure material with a\n<100> texture; open circles: pure material with <111> texture; crosses: Sr-doped KCl.\n\n    In some cases, the Hall–Petch equation appears to hold when the grain\nsize is on the order of several nanometers. In these cases, deformation\ncannot be due to dislocation glide, and perhaps equation 14.9 is best\nthought of as a scaling law. Figure 17.11 shows a Hall–Petch plot for TiO2\nover a wide range of grain sizes. At the very smallest grain sizes studied,\nthe behavior is inverse or negative Hall–Petch. The reasons for this\ntransition are not well understood, and the transition does not appear to\noccur for all nanomaterials.", "recipeCandidate": false}, {"page": 830, "text": "FIGURE 17.11. Compressive yield stress as a function of grain size for nanocrystalline TiO2 at\nthree levels of porosity.\n\n17.6 Dislocation Velocity and Pinning\nFigure 17.12 shows the stress dependence of dislocation velocity for CaF2.\nAt low stresses, the relationship has the form:", "recipeCandidate": false}, {"page": 831, "text": "FIGURE 17.12.  Stress dependence of dislocation velocity.\n\n                                                                      (17.4)\n\n   Both τo and p are material constants: τo is the shear stress for unit\ndislocation velocity, and p is the velocity stress exponent that describes the\nstress dependence of the dislocation velocity. Values are given for some\nmaterials in Table 17.5. At very high stresses, equation 17.4 does not hold\nas the maximum dislocation velocity in a crystal equals the velocity of\nsound. Determination of dislocation velocity has been done using the etch-\npit technique, as illustrated in Figure 17.13 for LiF.\n\nTABLE 17.5 Values of the Constants in Equation 17.4 for Some Materialsa\n\nMaterial   τo (MPa) p\nZn           0.03   1", "recipeCandidate": false}, {"page": 832, "text": "Material   τo (MPa) p\nCu           0.03   1\nMo         64.8    7\nNb          48.3    16\n Fe + 3%Si  193.1    30\nNaCl        1.45   8\nLiF         11.7    25\nGe (440°C) 965 GPa 1\n\naAt room temperature, except for Ge\n\n\n\n\n\nFIGURE 17.13. Etch pits show the motion of a dislocation loop in single crystal LiF.\n\n    Dislocations in ceramics can be pinned by solute atoms just as they can\nin metals, as shown in Figure 17.14. The dislocations are impeded because\nof their interaction with the stress field around the impurity. This effect has\nlong been used to strengthen metals.", "recipeCandidate": false}, {"page": 833, "text": "FIGURE 17.14. Solute hardening in MgO.\n\n17.7 Creep\nCreep is time-dependent permanent deformation that is often due to\ndiffusion processes rather than dislocation motion. Engineers need to\nconsider creep in cases where ceramic components are used in load-bearing\napplications at high temperature. It is necessary to specify a particular\nmaximum strain that is acceptable during the anticipated lifetime of the\ncomponent.\n    In general, creep behavior of ceramics is similar to that of metals.\nHowever, in ceramics it usually occurs at higher temperatures, typically\n>0.5T m. In comparison, creep is a consideration in aluminum alloys at\n100°C and in polymers at room temperature. Creep is particularly important\nin ice, which creeps extensively at low temperatures. The creep of ice is\nresponsible for the movement of glaciers and the spreading of the Antarctic\nice cap.\n   Figure 17.15 shows a general creep curve. There are three regimes.", "recipeCandidate": false}, {"page": 834, "text": "FIGURE 17.15. Creep curve illustrating three distinct regimes.\n\n     Transient or primary creep: following spontaneous elastic strain, the\n     creep rate (also referred to as creep strain rate) decreases with time\n    from an initially high value. This stage of creep is often represented by\n    an equation of the form:\n                                                                      (17.5)\n\nwhere β is a constant, and M varies from 0.03 to 1.0 depending on the\nmaterial, stress, and temperature. In some ceramics (e.g., SiC fibers) this\nmay be the only stage shown.\n     Steady-state or secondary creep: strain increases linearly with time, the\n     creep rate is constant, and deformation may continue for a long time.\n    This is the most important regime. The equation for secondary creep\n      is:\n                                                                      (17.6)\n\n       where K is a constant that depends on stress and temperature. The\n    mechanisms for this stage are discussed in the next sections.\n     Tertiary creep: a rapid increase in creep rate just before failure. This\n     stage is often missing for ceramics.", "recipeCandidate": false}, {"page": 835, "text": "The creep behavior of a ceramic is determined by measuring the stain\nrate as a function of load. In the simplest approach, a load is attached to the\nsample, which is heated; the deformation is then measured as a function of\ntime. Because of the problems we mentioned earlier of performing tensile\ntests on ceramics, the load is usually applied by bending. The disadvantage\nof bending tests is the inhomogeneous stress state, which changes during\ncreep deformation. The creep behavior of ceramics is different if the load is\napplied in tension or compression; and compressive creep tests may,\nalthough rarely, be performed.\n\n Strain & Creep\n  Elastic strain:\n\n    Creep rate:\n\n      εc is the creep strain\n\nThere are three mechanisms for creep, and we describe each of them in the\nfollowing sections.\n\n17.8 Dislocation Creep\nDislocation creep occurs by dislocation motion (i.e., glide and climb). For\nthe climb-controlled process, the creep rate can be expressed as:\n\n                                                                      (17.7)\n\n\nwhich we can simplify by taking all of the “constants” into a temperature-\ndependant constant Γ.\n                                                                      (17.8)\n\n   This is a simple power law equation; and when n > 1, we refer to it as\npower law creep. For climb, n is in the range of 4–5; for a glide-controlled\nprocess, n = 3.", "recipeCandidate": false}, {"page": 836, "text": "17.9 Diffusion-Controlled Creep\nDiffusion-controlled creep is due to atomic diffusion. There is no\ndislocation motion. Considering the single crystal shown in Figure 17.16,\nNabarro (1948) showed that vacancies would move from the faces under\ntension to those under compression. There is a counterflow of atoms, and\nwe get a permanent shape change as a result.\n\n\n\n\n\nFIGURE 17.16. Nabarro-Herring creep.\n\n Terms In Creep Equations\n\n  α  A constant\n D L  Lattice diffusivity\n  k    Boltzmann’s constant\n  b    Burgers vector\n  T    Absolute temperature\n  σ    Applied stress\n  μ    Shear modulus\n m   Grain size exponent\n  n    Stress exponent\n Ω   Atomic volume\n  d    Grain size\n D gb Grain boundary diffusivity\n  δ    Grain boundary width\n  A    Dimensionless constant", "recipeCandidate": false}, {"page": 837, "text": "D   Diffusion coefficient\n\n\nFor Nabarro-Herring creep, the creep rate is given by:\n\n                                                                      (17.9)\n\n    In this case, the constant, α, depends on the extent of grain-boundary\nsliding, as determined by Herring (1950). For simple tension test\nmeasurements under steady-state conditions, α = 13.3.\n  We assume that:\n    The main source and sink for vacancies are grain boundaries.\n   We have equilibrium.\n    There is no cavitation.\n   The important points about Nabarro-Herring creep are:\n    Temperature has to be high enough to allow significant vacancy\n     diffusion.\n     Diffusion is considered to occur through the bulk of the material.\n    Because of the d −2 dependence, the creep rate increases with\n     decreasing grain size (shorter diffusion distance).\n    The creep rate is proportional to the applied stress (at least for lower\n     stresses).\n    There is linear dependence between the strain rate and stress.\n   At lower temperatures and for fine-grained ceramics, grain boundary\ndiffusion may be the dominant path. In these situations, the process is\ntermed Coble creep (Coble 1963); and the creep rate is:\n\n                                                                  (17.10)\n\n   The important points to note from equation 17.10 are:\n    Creep rate varies as d −3—hence it is important for very fine-grained\n     ceramics.", "recipeCandidate": false}, {"page": 838, "text": "D gb > D L, so Coble creep is favored at lower temperatures.\n   Nabarro-Herring and Coble creep can take place in parallel, so that the\ncreep rates involve both components and both diffusion coefficients. In\nceramics, we also have the situation where both anions and cations are\ndiffusing, adding further complications to the creep rate equations. If there\nis a large difference in the diffusion rates, then the creep rate is controlled\nby the slower diffusing species along the faster diffusing path.\n\n17.10 Grain-Boundary Sliding\nIn some ceramics, an intergranular film (IGF) forms during fabrication,\noften due to the addition of a sintering aid. If this phase softens at high\ntemperature, then we get creep by grain boundary sliding. The glass\nviscosity, η, which is a function of temperature, controls the creep rate. As\nthe temperature increases, the viscosity decreases, which is usually\nrepresented by an empirical relation known as the Vogel-Fulcher-Tammann\n(VFT) equation or sometimes simply the Fulcher equation.\n\n                                                                   (17.11)\n\n   A, B, and T 0 are constants for a particular glass. The VFT equation\nworks very well except at temperatures close to the glass transition\ntemperature, T g.\n   There are several mechanisms that can result in a permanent change in\nshape. In one mechanism, the glass is squeezed out of the boundaries during\ncompression flowing to those under tension. Proof of this mechanism\ncomes from high-resolution TEM, which can be used to measure directly\nthe thickness, w, of the IGF. In these cases:\n\n                                                                  (17.12)\n\n\n   Another proposed mechanism is that of dissolution and reprecipitation,\nwhich is illustrated in Figure 17.17. Here, grains dissolve in the liquid at\npoints of high stress, and this solute then diffuses through the liquid and\nprecipitates at regions of low stress. In this case the creep rate is:", "recipeCandidate": false}, {"page": 839, "text": "FIGURE 17.17.  Dissolution-precipitation mechanism that could be operative in ceramics containing\na glassy phase at the grain boundary.\n\n\n                                                                  (17.13)\n\n\n   This latter mechanism is similar to what happens during liquid-phase\nsintering (see Chapter 24). The requirements are that:\n    The solid must have a certain amount of solubility in the liquid.\n    The liquid must wet the solid.\n   The composition of the IGF is important in determining overall creep\nbehavior. For example, using Y2O3 as a sintering aid for silicon nitride\nceramics has been found to be superior to using MgO. Other important", "recipeCandidate": false}, {"page": 840, "text": "aspects of the microstructure are the grain size and the volume fraction of\nliquid present.\n\n17.11 Tertiary Creep And Cavitation\nTertiary creep represents the final stage of creep deformation and involves\nan acceleration of the creep rate followed by failure of the component. This\nstage does not occur in all ceramics; and as we noted already, certain\nceramics exhibit only primary creep. Tertiary creep involves the formation\nof cavities that lead to crack formation, often along grain boundaries. The\ncracks can propagate rapidly particularly under tensile loading.\n   Although the nucleation of cavities does not seem to be well understood\nat present, it is clear that cavitation depends on the microstructure. Porosity\nand second-phase particles, which are sources of stress concentration (see\nChapter 18), can act as nucleation sites for cavitation and subsequent crack\ngrowth. Remember that pores can be found in most ceramics; even “pore-\nfree” materials such as hot-pressed alumina may contain small pores.\nCavitation occurs also in ceramics with IGFs. Nucleation of the cavities\nusually occurs at regions where the IGF is not homogeneous (e.g.,\nnonwetted regions, gas bubbles, impurity particles).\n   Figure 17.18 shows cavity size distribution data for two polycrystalline\naluminas. One is Lucalox (there is no glassy phase), and the other is 99%\npure alumina with a glassy phase. The data were obtained using small-angle\nneutron scattering. For Lucalox, the number of pores increase with\nincreasing creep strain, but their size does not increase—nucleation is the\ndominant process. For the alumina with a glassy phase, both the number\nand size of the pores increase with creep strain—we are getting both\nnucleation and growth.", "recipeCandidate": false}, {"page": 841, "text": "FIGURE 17.18. (A) Cavity-size distribution as a function of creep strain in alumina without a\nglassy phase (Lucalox). (B) Cavity-size distribution as a function of creep strain in alumina with a\nglassy phase (AD99).\n\n17.12 Creep Deformation Maps\nFrom the previous sections you can see that there are a large number of\ncreep mechanisms. They can be expressed by one general equation.\n\n                                                                  (17.14)\n\n\n   The various creep mechanisms give rise to different values of the\nexponents, m and n, as shown in Table 17.6. For a given ceramic, a specific\ncreep mechanism may dominate at certain temperatures and stresses. This\ncan be represented on a creep deformation map, as illustrated in\nFigure 17.19A for the general case and in Figure 17.19B for the specific", "recipeCandidate": false}, {"page": 842, "text": "case of Al2O3. As you can imagine, these maps are based on a large amount\nof experimental data.\n\nTABLE 17.6 Creep Equation Exponents and Diffusion Paths for Various Creep Mechanisms\n\nCreep mechanism           m  n   Diffusion path\n Dislocation creep mechanism\n Dislocation glide climb, climb controlled 0   4–5 Lattice\n Dislocation glide climb, glide controlled 0   3    Lattice\n Dissolution of dislocation loops        0   4    Lattice\n Dislocation climb without glide        0   3    Lattice\n Dislocation climb by pipe diffusion     0   5   Dislocation core\n Diffusional creep mechanisms\nVacancy flow through grains           2   1    Lattice\nVacancy flow along grain boundaries    3   1   Grain boundary\n Interface reaction control              1   2    Lattice/grain boundary\nGrain boundary sliding mechanisms\n Sliding with liquid                   3   1   Liquid\n Sliding without liquid (diffusion control) 2–3 1    Lattice/grain boundary", "recipeCandidate": false}, {"page": 843, "text": "FIGURE 17.19. (A) Creep deformation map for a polycrystalline ceramic. (B) Creep deformation\nmap for Al2O3.\n\n17.13 Viscous Flow\nViscous flow is an important mechanism for permanent deformation in\nglasses. It allows us to form complex shapes, as shown in Figure 17.20.\nViscous flow is also a mechanism by which ceramics containing IGFs\nundergo creep. Thus, it is a characteristic that is both beneficial and\ndeleterious—but unavoidable at high temperature.", "recipeCandidate": false}, {"page": 844, "text": "FIGURE 17.20. Detail from a glass sculpture by Dale Chihuly.\n\n VISCOUS FLOW\n Newton’s Law\n\n\n\n\nUnder most conditions, oxide glasses behave as Newtonian fluids (i.e., the\nstrain rate, dγ/dt, is a linear function of applied shear stress, τ). An\nimportant consequence of this behavior is that when we draw glasses, such\nas during the formation of optical fibers, the cross section reduces at a\nconstant rate. In other words, we don’t get necking of narrow sections of the\nfiber. At high stress levels, non-Newtonian behavior, which is common in\npolymers, may be observed in oxide glasses.\n   Models of viscous flow\n     Absolute-rate theory: viscous flow is a thermally activated process\n     involving a high-energy activated state. Viscosity follows an Arrhenius\n     expression with activation energy for viscous flow, E v. The\n     preexponential term has a weaker dependence on temperature than the\n     exponential term. This theory is applicable only over a narrow range of\n     temperatures.", "recipeCandidate": false}, {"page": 845, "text": "Free-volume theory: molecular motion involves the availability of\n   vacancies. The vacancy volume is the free volume, V F, of the liquid—\n   approximately the difference in the volume of the liquid, V L, and\n    crystalline, V c, forms. V F is a function of temperature. D is a constant\n   close to unity. The Williams-Landel-Ferry (WLF) equation uses a\n    similar approach, where f g is the fraction of the free volume at T g,\n   about 0.025, and βL and βC are the volumetric thermal expansion\n    coefficients of the liquid and solid, respectively.\n   Excess-entropy theory: there is a decrease in the configurational\n   entropy, S c, of a liquid when it is cooled down—fewer molecular\n   arrangements are possible. This makes deformation more difficult. E s\n    is proportional to the potential energy barrier for molecular\n   rearrangement.\n\nEquations For Viscous Flow\nArrhenius:\n\n\n\n   Turnbull and Cohen:\n\n\n\n   Williams-Landel-Ferry (WLF):\n\n\n\n   Adams-Gibbs:\n\n\n\n   Vogel-Fulcher-Tammann (VFT):", "recipeCandidate": false}, {"page": 846, "text": "The Vogel-Fulcher-Tammann (VFT) equation is an empirical expression\nrelating η to T and can be interpreted in terms of the different models. The\nVFT expression is accurate over a wide range of temperatures and is widely\nused in many practical applications.\n   The viscosity of a specific glass depends on temperature, as shown in\nFigure 17.21. Glass blowing is often performed at viscosities of ~10 MPa·s.\nThis is at the top end of the working range, which extends from 1 kPa·s to\n10 MPa·s. Figure 17.22 shows a microblown feature formed in a silica scale\non oxidized SiC at 1,800°C, which for pure silica corresponds to the\nsoftening point. If the viscosity was at the fining temperature (~5 Pa·s), the\ngas would have been able to escape easily. If the viscosity were too high,\nthe glass would not have been able to deform in this way.\n\n\n\n\n\nFIGURE 17.21. Temperature dependence of viscosity for a soda-lime-silica glass.", "recipeCandidate": false}, {"page": 847, "text": "FIGURE 17.22. Microblown silica shape formed on oxidized SiC.\n\n   There is also time dependence to the viscosity, particularly near T g and\nabove. At these temperatures, structural relaxation occurs.\n\n17.14 Superplasticity\nSuperplasticity is the ability of a material to sustain very large strains. From\nour discussions so far on the mechanical properties of ceramics, you may\nthink it unlikely that any ceramic would exhibit superplasticity.\nSuperplasticity, though has been observed in, for example, tetragonal ZrO2\nstabilized with Y2O3. Elongations of 800% were observed for ceramics\nstabilized with 3 mol% Y2O3 and 1,038% for tetragonal zirconia stabilized\nwith 2.5 mol% Y2O3 containing 5 wt% SiO2. The general requirements are\nthat the grains should be:", "recipeCandidate": false}, {"page": 848, "text": "Small (typically <1 μm)\n    Equiaxed\n   The mechanism for superplasticity in ceramics must clearly be different\nfrom that in metal alloys because there is no appreciable change in grain\nshape. Several models have been proposed. The one illustrated in\nFigure 17.23 involves grain switching and accounts for the constancy of\ngrain shape during deformation, but it cannot account for the increase in\nsurface area resulting from plastic deformation. Other models involve grain\nboundary sliding but, again, don’t appear to fully account for the process.\n\n\n\n\n\nFIGURE 17.23. Model shows how grain switching can produce a shape change.\n\n   Although superplasticity is a useful forming process for metals, it tends\nnot to work for ceramics because of the problem of cavitation and the\nrequirement of high temperatures.", "recipeCandidate": false}, {"page": 849, "text": "Chapter Summary\nAlthough we often think of the mechanical properties of ceramics entirely\nin terms of their brittleness, in this chapter we showed that plastic\ndeformation is also important. The main difference between plasticity in\nceramics and in metals is that for ceramics the primary mechanism of\nplastic deformation may not be the motion of dislocations. If dislocations\nare involved, then we are invariably at high temperatures. Plastic\ndeformation is a key engineering design consideration in the use of\nceramics in structural applications. Consequently, understanding creep\nbehavior is essential, which means we have to understand point defects (see\nChapter 11) and in many cases the role of IGFs (see Chapter 15). As an\nillustration of why we devoted an entire chapter to this topic, remember the\nexample from the final section: elongations in excess of 1,000% have been\nobserved in some ceramics. This is clearly not the conventional wisdom\nwhen it comes to ceramics and probably something that you would not have\nexpected prior to reading this chapter. Unfortunately, we have not been able\nto come up with a clear explanation for this property.\n\n17.15 Exercises\n\n   17.1  An MgO single crystal is loaded in uniaxial compression, with\n          the [001] direction parallel to the compression axis. Assuming\n           that dislocation motion occurs on the primary slip system when\n          the applied stress is 30 MPa, what is the inherent lattice\n           resistance to dislocation motion?\n\n   17.2  The lattice parameter of MgO is a = 0.4211 nm. Calculate the\n          distance between Mg2+ and O2− ions prior to slip\n          (Figure 17.5A, C) and at the midpoint position (Figure 17.5B,\n        D) during slip on {100} and {110} planes\n\n   17.3  Figure 17.14 shows the hardening effect of NiO additions to\n       MgO. Based on what you know about these two ceramics,\n        would you expect the NiO/MgO system to show a complete\n          range of solid solubility? You must justify how you arrived at\n         your answer.\n          Figure 17.22 shows a microblown silica shape formed on SiC.   17 4", "recipeCandidate": false}, {"page": 850, "text": "gu e     .   s ows a   c ob ow  s  ca s ape o  ed o S C.17.4\n     What gas do you think would be formed at the SiO2/SiC\n\n       interface and lead to the shape shown? Would the gas be\n       different at different temperatures?\n\n17.5  For each of the ceramics listed in Table 17.1, would a tensile\n       stress applied parallel to the c axis give a nonzero resolved\n       shear stress?\n\n17.6  The following dislocation reaction has been proposed for\n       dislocation motion in graphite: a/3 [2   0] = a/3 [1  00] + a/3\n      [10 0] Is the reaction favorable as written? Justify your answer\n      and state any assumptions that you make.\n\n17.7  The addition of impurity atoms can pin dislocations in single\n       crystals. The addition of small amounts (0.002%) of NdF3 to\n     CaF2 can be very effective at increasing the yield stress because\n       of the formation of point defect complexes. Using the Kröger–\n      Vink notation, show that adding NdF3 to CaF2 can result in the\n      formation of a defect complex.\n\n17.8  Creep is a concern for structural ceramics at high temperatures.\n      Discuss possible creep mechanisms for SiC and Si3N4.\n\n17.9 A major multinational company hires you as a consultant\n      because of your knowledge of ceramics. You are asked to\n     recommend a ceramic that has the maximum possible creep\n       resistance at an operating temperature of 1,200°C. What\n       material would you select and why? Also consider how you\n      would process it.\n\n17.10 Using the data in Figure 17.21,
