Repository: claescc/glazing-cathedral-eleonora

# Ceramics Cathedral of Eleonora

A colour-first ceramic library with structured recipes and searchable supplied sources.

## Current content

- 265 structured recipe records; 26 historic surface records.
- 128 formula transcriptions from *Colour in Glazes*, with 23 matched specimen photographs. The merged Chrome-tin maroon formula on PDF p. 140 remains source-only.
- All 25 numbered recipes in the *Ash Glazes* appendix, PDF pp. 183–185, visually checked.
- Five base recipes / named variants from *Cone 5–6 Glazes*, PDF p. 12, visually checked.
- 108 distinct readable sources; 19,955 source pages; 19,153 searchable text pages after OCR recovery.

File: assets/library/crystalline-glaze-base-cobalt-rutile-glazy-0e2f62a6.json
[{"page": 1, "text": "Glazy        Community                                                                                                                              Login         Join!\n\n\nCommunity\n                                       Glaze     Macro\nActivity\n                   Crystalline glaze base ( Cobalt & Rutil\nRecipes            e )\nMaterials                       34370\n\nAnalyses                      Created 09 Apr 2019 Updated 4 days ago\n\nKiln Schedules                            Oriol GC\n\n                                       4 Reviews\n\n\n                                      Orton Cone\n              △6-8\n\n                                    Atmospheres\n                                   Oxidation, Neutral\n\n                                  Status            Surface      Transparency     Country\n                                                                                               △6 Oxidation\n                            Production     Glossy    Opaque        Spain\n                                                                                                             Cobalt and rutile Crystalization\n                         Base for Crystalline glazes, the addition of Lithium makes possible to fire it on the low           Slowly to the peak temperature, then let it\n                           range of cone 6.                                                                            cool naturally till 1070ºC range, from there,\n                        More info in Spanish can be found at:                                                     1h and half, to get to 1020ºC and then let\n                             https://ceramicaweb.com/esmalte-con-cristalizaciones-base/                                the kiln cool naturally.\n                                    Original Language: English\n                                                                                                                                                                             Oriol GC\n                                                                                                                                         7 years ago\n                                Bookmark              Print        Share             Calculator\n\n                     Recipe\n                                                                                            Material            Amount\n\n                                                                                       Rutile              6.00\n\n                                                                Cobalt Carbonate               1.25\n\n                                     Total base recipe                                                                        7.25\n\n                                                                     Ferro Frit 3110            48.50\n\n                                                                                              Silica            25.30\n\n                                                                      Zinc Oxide            22.20\n\n                                                                  Lithium Carbonate              4.00\n\n                                     Total                                                                               107.25\n\n                                                                                                    Tare      Batch\n\n                                                                      Weigh Together        0.0       0.0\n\n\n\n                     Reviews                                    Comments & Questions\n\n                                     Ángeles Spataro                                                             View more comments (4)\n                                 5 years ago\n\n\n                                                                                                                   Joana\n                        Hermoso Felicitaciones                                                   4 years ago\n\n                                         Chris Jowett                                                                Hello! Can anyone please share their firing schedule for this\n                                 5 years ago                                                           glaze? I just tested it and it came out entirely blue with some\n                                                                                              micro crystals but very far from what I had hoped. I think I\n                                                    I tested this with the recipe above and it works fantastically - not\n                                                                                              cooled too fast. Will try again with a slower cooling program\n                               quite the same as the pics above but i think my temp was a little\n                                                                                               but would love some pointers - thanks in advance :)\n                             lower- 1200^C probably. It looks like an archipelago in the sea!\n\n                                 Amato                                                                         Maya De Belder\n                               4 years ago                                                                     3 years ago\n\n                                                                                              Joana I tried this recipe with the Coyote slow cooling\n                        Works well for me, with Rutile only it's semi matte. Runs a lot, I\n                                                                                                                                    firing schedule, worked like a charm.\n                             applied 1 brush and a second on the top of the cone, maybe just\n                              1 brush could avoid too much running. 30 min hold at 1050 ° C\n                         and 30 min hold at 960 °C, with slow cool 80 °C / h                           DIDAC\n                                                                                                        3 years ago\n\n                                 Maya De Belder\n                                3 years ago", "recipeCandidate": true, "image": "assets/library/crystalline-glaze-base-cobalt-rutile-glazy-0e2f62a6/p1.jpg"}, {"page": 2, "text": "Love the effects of this glaze on any type of surface - looks\nperfect with the Coyote slow cool firing schedule.\n\n\n\n\n\n                                                                       Hi Folks, i tried this recipe with ox.Co. and the base made\n                                                                              beautiful cristals but the upper part of the piece had too\n                                                      much running and did not develop any cristals. Does anybody\n                                                         know how can i modify the recipe to get it less runny but still\n                                                                  develop the cristals? more silica and less Frit?\n\n\n                                                              Thanks you everyone\n\n\n\n                                                                                                                 Eric P.\n                                                                                 3 years ago\n\n                                                                             Hi DIDAC ,\n\n\n                                                                             This isn't my recipe but I will try and help. You did get\n                                                                                        crystals, albeit small ones. This tells me the recipe is\n                                                                                              fine. The chemistry also aligns with something that\n                                                                         should produce crystals. The general lack of crystals\n                                                                  combined with the runningView tellsmoreme that it is over fired.\n\n\n\n                                                                                   DIDAC\n                                                                                 3 years ago\n\n                                                  Wow Eric P. thank you for the fast response!\n\n\n                                                                                                                                           I Really appreciate your comments and I will try your\n                                                                               paths. I go to a high temperature Kiln where other\n                                                                        people fire so changing the temperature is not on the\n                                                                                        table. I will try increasing in Si and Al.\n\n\n                                                                         Best of luck\n\n\n\nAnalysis\n\nUMF                                      Extended UMF\nFluxes             Stabilizers        Glass-           Other           Fluxes             Stabilizers        Glass-\nR2 O RO      R2 O3           Formers                  R2 O RO      R2 O3           Formers\n                      RO2                                        RO2\n0.23 Na2 O                                           0.23 Na2 O\n0.02 K2 O                                            0.02 K2 O\n             0.03 Al2 O3    1.92 SiO2     0.01 Fe2 O3\n0.11 Li2 O                                                     0.1 Li2 O      0.03 Al2 O3\n             0.04 B2 O3     0.13 TiO2     0.02 CoO\n0.53 ZnO                                            0.52 ZnO     0.03 B2 O3     1.87 SiO2\n0.11 CaO                                                     0.1 CaO       0.13 TiO2\n                                                        0.01 Fe2 O3\n R2 O:RO           SiO2 :Al2 O3                          0.02 CoO\n 0.36 : 0.64   55.92\n                                                R2 O:RO           SiO2 :Al2 O3     SiO2 :Al2 O3 +TiO2 +NiO\n                                           0.35 : 0.65   55.92      11.55", "recipeCandidate": false}, {"page": 3, "text": "% Analysis    UMF     Extended UMF     Mole %     Formula\n\n                       Material       Amt.      SiO 2     Al 2 O 3   B 2 O 3     Li 2 O    Na 2 O   K 2 O    CaO    TiO 2    Fe 2 O 3    CoO     ZnO      LOI\n\n                         Rutile      6.00                                                             5.04     0.55                       0.01\n\n           Cobalt Carbonate       1.25                                                                                  0.73             0.43\n\n              Ferro Frit 3110     48.50     31.55      1.67     1.19            6.89    1.07    2.84\n\n                            Silica     25.30    23.59\n\n                 Zinc Oxide     22.20                                                                                       20.70\n\n           Lithium Carbonate      4.00                                 1.52                                                                    2.21\n\n                          Total     107.25     55.14      1.67     1.19    1.52    6.89    1.07    2.84    5.04      0.55    0.73      20.7    2.65\n\n                   Total 100%               56.64      1.72     1.23    1.56     7.08       1.1    2.92     5.17      0.57    0.75     21.26\n\n\n\nUMF Charts\n\nPlease login to view UMF Charts.\n\nThis section contains a Unity Molecular Formula (UMF) Chart showing recipes closest to the current recipe. Please login or create a free\nGlazy account to view this section.\n\n\n\nSimilar Base Recipes\n\n\n\n\nSimilar analyses                                                                         Based on comparisons of mol % analyses.\n\nNo similar analyses found\n\n\n\n\nOther's Bookmarks\n\n\n    Show Bookmarks\n\n\n\n\n\n                                                     Support Glazy Patreon OR PayPal\n\n\n\n\n\n                       Home      Help      Donate      Terms of Service       Privacy\n\n\n                                              This website and all user contributions are licensed under\n                                     Attribution-NonCommercial-ShareAlike 4.0 International (CC BY-NC-SA 4.0)\n                                                     ©2015-2026, Glazy.org", "recipeCandidate": true, "image": "assets/library/crystalline-glaze-base-cobalt-rutile-glazy-0e2f62a6/p3.jpg"}]

File: assets/library/electric-kilns-for-ceramics-jo-davies-076b20a4.json (part 1 of 8)
[{"page": 1, "text": "", "recipeCandidate": false}, {"page": 2, "text": "", "recipeCandidate": false}, {"page": 3, "text": "OceanofPDF.com", "recipeCandidate": false}, {"page": 4, "text": "", "recipeCandidate": false}, {"page": 5, "text": "OceanofPDF.com", "recipeCandidate": false}, {"page": 6, "text": "OceanofPDF.com", "recipeCandidate": false}, {"page": 7, "text": "", "recipeCandidate": false}, {"page": 8, "text": "OceanofPDF.com", "recipeCandidate": false}, {"page": 9, "text": "CONTENTS\n\n\n\n   Preface\n\n\n1  What is a Kiln Firing?\n\n2  Inside the Kiln\n\n3  Running the Kiln Firing and Setting the Firing Programme\n\n4  Kiln Ready?\n\n5  Firing Faults\n\n6  Kiln Maintenance\n\n7  Before Setting Up a Kiln in Your Own Studio\n\n8  Buying Kilns\n\n9  Buying Second-Hand Kilns\n\n\n   Suppliers\n\n   Contributors\n\n   Index\n\n   Acknowledgements\n\n                       OceanofPDF.com", "recipeCandidate": false}, {"page": 10, "text": "PREFACE\n\n\n\n\n\n      his book has been written from my point of view as a ceramicist with\n     a working knowledge of ceramic kiln-firings. The style and format is\n     based on my practice, which includes the production of a porcelainT\ndesign range including tableware, lighting and vessels, as well as teaching\nwheel throwing. Importantly for this book I also ran a kiln-firing service in\nEast London for around twelve years until 2019. My ceramics degree at\nBath School of Art and Design and my Master’s in Ceramics & Glass at the\nRoyal College of Art have heavily informed the information in this book\nbut the content  is also based on countless conversations with fellow\nprofessionals over the years who I owe a great deal and are too many to\nname. The book includes some Maker Profiles from ceramicists whose\nwork I consider interesting and who illustrate the use of kilns to create\nunique and beautiful work. Their profiles concentrate on ways that they use\ntheir kiln to create their work, including unusual approaches that break\nsome of the normal rules, which are written about in this book. This is\nbecause, whilst this book aims to give a structure to work from, it is by no\nmeans a doctrine and I would encourage rule-breaking to push innovation\nforward, create new work and make new discoveries.\n   Throughout my time offering a kiln-firing service I often came into\ncontact with my customers’ misunderstandings, particularly those who were\nonly just starting out, around kilns and their function within ceramics. I\nbecame familiar with commonly overlooked details (which, when ignored,\ncan have disastrous results) and even the problematic idea that ceramics is\ncollectively one subject with a simple set of rules that are easily\nquantifiable. Many of these conversations have been the foundation on\nwhich I have based the presentation of information in this book.", "recipeCandidate": false}, {"page": 11, "text": "Throughout I have attempted to put across the need to test results ahead\nof time, not because of a slavish bid for discipline, but in an attempt to\nencourage experimentation and the honing of ideas alongside a structure. If\nthere is one lesson in ceramics, it is to always give yourself more time to do\nsomething than you think.\n   At the start of my own journey, when I was learning to work with clay,\nmany of the ceramics books I was directed towards used scientific language\nand cadence, as if it wasn’t an artform I was working with but a science. To\na person who is of a creative disposition, and interested in arriving at the\nmaking as fast as possible, this was frustrating. The presentation of\nceramics as a science was not helpful for me at that stage. Having said this,\nI do know that a deep understanding through these means can be extremely\nelucidating for many, but at a later stage. At all times during the writing of\nthis book I have attempted to take into account the creative mindset and\ntried to arrive at each main point as soon as possible.\n    In order to be as inclusive to all creative perspectives who wish to work\nwith ceramics, I have also chosen to speak about ceramic ‘objects’ and\n‘ceramicists’ for the majority of the time rather than ‘ware’, ‘pottery’ or\n‘potter’.\n   This book aims, for the beginner, to take you through each stage, adding\nto your knowledge with each subsequent chapter in a way that will be\nhelpful for practical application; it is designed to be read by this type of\nreader from start to finish for an understanding of electric-kiln firings. For\nmore knowledgeable readers the text can also be used as a reference book to\nbe dipped in and out of as needed.\n   The firing of kilns will have many factors at play, including external\nones affecting the decision-making of the people running them, so some of\nthese considerations are also sometimes discussed in the book. These issues\ncan include anything from ecology, economy, professional deadlines and\nlocal politics.\n    Overall the book has been written to be as understandable as possible\nwith little to no knowledge assumed although, as mentioned above, if\ncoming to this book with little knowledge of kiln firings please take care to\nread it from the beginning in order to build your knowledge in a way that\nwill make sense of later chapters.\n    Lastly, all advice in this book should be used in conjunction with the\ntechnical specification of the materials you are using, individual", "recipeCandidate": false}, {"page": 12, "text": "manufacturers’ advice for the equipment and kilns being used, as well as\nrelevant professional advice from electricians and kiln specialists or ‘kiln\ndoctors’.\n\nwww.jo-davies.com\n\n\n\n\n\nPouring Bowl by Jo Davies.\n\n                       OceanofPDF.com", "recipeCandidate": false}, {"page": 13, "text": "CHAPTER 1\n\n\nWHAT IS A KILN FIRING?\n\n\n\n\n\n       iln firings is the area of ceramics that all ceramicists have in\n     common. It is a leveller, an area of expertise, nuance, radical\n      approaches and common ground. A ceramicist cannot exist withoutK\ntheir kiln or some way of heating their work to a high enough temperature\nso that the clay they have shaped into existence turns into a hardened\nceramic. However, there are some exceptions to this, and I feel it is\nimportant to mention artists like Phoebe Cummings, who makes her work\nwith care and attention but then actively encourages it to disintegrate, either\nwith the use of dripping water or by other means, to beautiful effect.\nHowever, clay is, for the vast majority of time, dependent on kiln firings to\nbe made permanent and finished.", "recipeCandidate": false}, {"page": 14, "text": "Coral Vases by Jo Davies. High-fired, stained porcelain with black manganese glaze and\n24ct goldleaf.\n\n   For clay to become ceramic it must be heated, or fired, to above 700°C.\nAlthough each clay has a slight variation on this and firing this low would", "recipeCandidate": false}, {"page": 15, "text": "result in a very soft, brittle ceramic, this is the temperature at which it\nchanges, at a molecular level, from clay into ceramic. All kiln firings work\non the given that ‘everything has a melting point’ and we are working up to,\nand sometimes beyond, this point for our chosen materials. Having a\nknowledge of how our chosen materials will behave at different\ntemperatures is key to developing the kiln firings we use. Thankfully much\nof the heavy lifting of this has been done for us across generations of\nceramic cultural development so the designed, constructed clays we most\noften use now will give some insight into this information before we begin\nto work with them.", "recipeCandidate": false}, {"page": 16, "text": "", "recipeCandidate": false}, {"page": 17, "text": "Kiln controller at Katharina Klug’s studio.\n\n  A kiln is any form of insulated chamber that will allow heat to rise\ninside it. This can be a permanent structure made from non-flammable\nmaterials like brick or stone, or it can be a thickly made structure made\nfrom flammable materials like wood. Its walls could also be formed from a\nsimple earth pit or a structure made from engineered firebricks which are\neither encased for permanence by metal or built and then un-built after each\nfiring for impermanence and flexibility of scale. The different approaches to\nkilns around the world are many. Cultural differences in kiln technology are\nvisible in the objects that are made by each culture because their tools will\nreflect the values, tastes and preferences of each indigenous population.\nCeramics is no different and, in some ways, through its relative longevity,\nthe field of ceramics is a prime candidate for both a whimsical and\nutilitarian display of evolving culture.\n  A kiln firing forces all objects contained within it to change through a\nrise in the kiln chamber’s atmospheric temperature to a maximum point.\nThere is then a gradual cooling of the chamber, along with the cooling of\nthe items inside it, after its top temperature is achieved. A firing is often\nreferred to by its top temperature, for example a 1,260°C or 1,080°C firing.\n   The top temperature is set depending on the requirements of the\nmaterials inside the kiln, what they can withstand and the fuel used to fire\nthe kiln. Within this book I will be making reference only to the composite\nceramic materials contained within clay, glaze, slips, enamels and lustres\nthat can be fired within kilns fuelled by electrically heated elements.\nHistorically, wood was the original fuel source for kiln firings (later on, gas\nand electric joined it as cleaner, more easily controlled fuels) but here we\nwill concentrate on the electric kiln as it is now the most commonly used\nkiln-type for firing clay objects.", "recipeCandidate": false}, {"page": 18, "text": "Katharina Klug firings.\n\n   The rise in temperature changes the molecular structure of the materials\ninside the kiln chamber to harden them and give them a greater\npermanence. The temperatures used take ceramic materials to the point, or\njust before the point, of melting. This is in order to force the fusing together\nof particles within the object. However, not all materials are compatible\n(issues most commonly occurring at the juncture between clay and glaze) so\nthis is not always a straightforward process. Time must be taken to test the\ncombination of materials and for trial and error. Sometimes these\nexperiments will lead to the unexpected and beautiful, and sometimes to\ndisaster …\n   Throughout this book I will also use examples of ceramicists who use\nwell-known techniques in combination with innovative, or simply unusual,\nkiln practices in order to gain uniquely interesting results. I will do this to\nillustrate that the use of conventional practice as a springboard to\ndevelopment is necessary in order to push innovation forward and achieve\nour creative intentions. There should always be some room for the\nstretching of rules in any practice.", "recipeCandidate": false}, {"page": 19, "text": "THE GENERAL STORY ARC OF A CERAMIC KILN FIRING\n\n\n    1. Bone-dry clay or ceramic with glaze or overglaze loaded into the kiln\n    2. Evaporation of any remaining water and extraction of gases from the clay body\n      as the kiln heats\n    3. Clay fully dry and starting to change its molecular structure by 600°C\n    4. Molecular fusing of clay particles above 6–800°C and turning from clay into\n      ceramic\n    5. As the heat rises the ceramic particles continue fusing together causing the\n      shrinkage of its body\n    6. Top temperature of the kiln firing, as preset by the ceramicist loading the kiln, is\n      reached\n    7. The ceramic may or may not sit at the top temperature for a preset duration (a\n       ‘soak’ or ‘dwell’)\n    8. Kiln cools naturally\n\n\nTHE MEANING OF ‘EARTHENWARE’ AND\n‘STONEWARE’\n\nWhen the words ‘earthenware’ or ‘stoneware’ are used in ceramics it is, at a\nbasic level, a reference to the upper kiln-temperature limits of either a clay,\nglaze or slip – most ceramic materials can be divided into these two\ncategories and are often prefixed by either word, for example an\n‘earthenware glaze’, a ‘stoneware clay’, and so on. They refer to one of two\nkiln temperature ranges:\n\n• Earthenware clays/glazes withstand firing temperatures up to 1,200°C\n• Stoneware clay/glazes withstand firing temperatures up to 1,300°C\n\nThese terms give an indication of the temperature range in which, for\nexample, a glaze will melt and be at its best or where a slip will be at its\nmost colourful. On the other side of this coin, it is also a caution telling us\nthat, for example, if an earthenware clay is fired to the higher stoneware\ntemperature (that is, above its upper limit of 1,200°C) then it will lose its\nstructural integrity, slump or even melt.", "recipeCandidate": false}, {"page": 20, "text": "‘Earthenware’ refers to any ceramic material’s ability to withstand kiln\ntemperatures of up to 1,180/1,200°C and ‘stoneware’ refers to materials that\ncan withstand kiln temperatures above 1,200°C, but usually only up to\n1,300°C. Most modern clays, glazes, slips, raw materials – particularly in\nWestern ceramic culture – have been designed to fall within these brackets.\nAbove all, it is important to take into account these factors when\nconsidering the compatible combinations of those materials. This is not to\nsay that only earthenware clay plus earthenware glaze, or stoneware clay\nplus stoneware glaze, can go together but taking their compatibility into\naccount can make things easier.\n     If firing earthenware above 1,200°C there is a risk of the clay slumping\nand melting; the same is true of stoneware clays above 1,300°C. Of course,\nthe words earthenware and stoneware carry with them all sorts of other\nmeanings around the look and feel of a ceramic object, such as its colouring\nand its durability; stoneware clay is considered more durable whereas\nearthenware clay is often mainly used for domestic ware and would not\nnormally be left outside to endure the weather like its stoneware\ncounterparts. The earthenware temperature range also has a reputation for\nbeing more colourful than materials in the stoneware temperature range,\nwhich traditionally has been known for its more muted colours, partly\nbecause the high kiln temperature can burn out the colour contained in\nglazes and slips firing to stoneware. That said, ceramic technology has\nmoved on in recent years with many excellent, industrially produced\nstoneware stains that can be added to base glazes/slips to produce vibrant\ncolour even at high stoneware temperatures, so the reputation for muted\ncolour is falling away. However, it should also be considered that stoneware\ntemperatures bring more risk of firing faults, are harder on the life of a kiln\nand are less economical and ecological. If we can find clays and glazes that\nachieve similar results with equal durability – or at least durability for our\nintended purposes – should we actually be considering the earthenware\nrange as a viable option more frequently than we currently do?\n   When we first begin to work with clay we most often start by just\nthinking about the clay, and thought for the surface is delayed or even\navoided. Finding the surface finish for the\npot/sculpture/jewellery/installation we have spent so much time on is\ndaunting but you can mitigate this by choosing to start with the surface of\nyour object. By this I mean before you have spent the time perfecting the", "recipeCandidate": false}, {"page": 21, "text": "clay part of your work, choose your glaze/slip/gilded finish/and so on.\nWhether this is a bought-in glaze or studio-developed from raw materials, it\ncan be hugely beneficial to work this way because the technical path to\nfinishing your work will be clearer; this is because once you know this then\nthe type of firings to use, the glaze firing temperature and which clay is best\nfor the intended object will all be much clearer. For instance, the clarity of\ncolour will be partially dependent on the clay that lies beneath it – an iron-\nrich stoneware clay may not be the best option if a glassy, pale green\nceladon is the goal as the two will interact, with colour from each material\nleaching from one into the other and creating a murky finish.\n   Once your combination of materials is chosen you can determine your\nkiln schedule. In the West we tend to bisq/bisque/biscuit our greenware\n(unfired clay) before glazing them and returning them to the kiln for a\nsecond firing. Other cultures often ‘single-’ or ‘once-’ fire items with glaze\nalready on the greenware for a single firing.\n   The reason for bisq firing is in order to ensure we have a stable, durable\nceramic surface before applying a glaze. It also limits damage to the kiln as\nexplosions and collapses are more likely when firing greenware – if these\noccurred with glaze present then the damage would be much more\nextensive because molten glaze on kiln shelves, elements and\nthermocouples becomes a much more costly mistake than the comparatively\n‘dry’ dust and rubble of a standard bisq-kiln blow-out which contains no\nglazed items. Single-firing also requires both glaze and clay to have the\nsame temperature range so separating the two allows a wider scope of\npossibilities. Also, historically speaking, the introduction of bisq firing\nreflects the early days of a surge in development in the European ceramic\nindustry inspired by the arrival of Chinese porcelain in the 1600s (see more\non this below). For quite some time the failure rate of kiln firings was so\nhigh that, for the reasons outlined above, bisq firing was introduced.\n\nBISQ FIRING\n\nA bisq firing (also known as bisque or biscuit) is the firing used to turn clay\ninto hardened ceramic but without any glaze. This is the first firing, after\nwhich glaze is applied to the ceramic and returned to the kiln for its second\nglaze firing. In the UK bisq firing, as a concept, came with industrial", "recipeCandidate": false}, {"page": 22, "text": "developments in Stoke-on-Trent but other parts of the world have a history\nof dividing bisq and glaze firings well ahead of this. The development of\nthe clay we now know as bone china was inspired by the import of Chinese\nporcelain into Europe, starting in the late sixteenth century. Prior to this,\nBritish ceramic culture had been a smaller industry with the use of\nearthenware clays being prevalent and the colour being mainly in the iron-\noxide range – browns, yellows, creams – and was very much a cottage\nindustry. The popularity of the jade-like Chinese celadon, bright white and\ncobalt blue objects being produced during China’s Ming Dynasty spurred a\nsearch across Europe, including Britain, to create similar ware. The\nStaffordshire potteries developed their own methods to create what became\nknown as English porcelain but the recipes and methods were very different\nto the ones used for Chinese porcelain – which is a predominantly naturally\noccurring clay, fired in wood-fired kilns at that time and, more commonly,\nin gas-fired kilns now. The Chinese firing method was all or nothing, with\nclay and glaze being fired once; the extra bisq firing of the British potteries\nwould have struck the Chinese as wasteful in the extreme and many\nChinese factories and potters still once-fire porcelain as a matter of course\nto this day. However, in British factories at the time a separate bisq firing\nbecame a necessity because of inherent unreliability in the new materials\nbeing used; bisq firing’s place in ceramic culture remains the dominant way\nof working today.\n    In short, a bisq is the first firing of your clay, without any glazed\nsurfaces, which will give you a reliable and porous surface on which you\ncan apply glaze or slips if you choose to. The bisq also gives us an\nopportunity to see which items are viable before investing any more time\nand materials into them. If an item cracks or warps we can choose to\ndiscard it after the bisq firing.\n\nLow- or High-Bisq Firing?\nWe usually choose between two types of bisq firing – low bisq to 1,000°C\nor high bisq to 1,140°C. I have noticed anecdotally that high bisq is starting\nto be used less and less but it remains useful if we understand the reasons\nbehind bisq firing.\n   Bisq firing temperature is determined by several factors. Working\nbackwards in the process, the first factor is the temperature range of the", "recipeCandidate": false}, {"page": 23, "text": "glaze we intend to use, the second is the temperature tolerances of your clay\nand the third is the creative intentions of the maker. Within these parameters\nthere are several broad brushstroke issues to consider. These broad issues\ncan then be paired with the individual, detailed refinements of the process\nthat each individual maker develops according to their creative intentions.\n   The key superficial difference between high and low bisq is the top\ntemperature – 1,000°C for a low bisq and 1,140°C for a high bisq. Clay\nhardens, and becomes less porous and more dense, the higher the\ntemperature it reaches in the kiln. A clay that has fired to 1,000°C will be\nmore porous than the same clay fired to 1,140°C. This is key in terms of\nglaze adhesion onto the ceramic surface at both the application stage\n(whether you are dipping and pouring the glaze, spraying or brushing) as\nwell as within the kiln firing itself, when it will bind to the surface. If we\nthink of the pores of the ceramic surface as a ‘key’ for glaze then this can\nhelp to illustrate how glaze and ceramic bind together. If a ceramic has\nlarger pores for glaze adhesion then it can be easier to apply the glaze and\ncan result in a thicker layer of glaze. Conversely, a ceramic with small pores\ncan mean a layer of glaze that is too thin.\n    In terms of the clay body, best practice says that we should fire our clay\nhigh enough in temperature in order to mature it to a point where it is\nhardened and durable. This can happen during either its bisq or its glaze\nfiring. The clay body will harden and become less porous the higher it goes\nin temperature so, for instance, firing a stoneware clay in a low bisq\n(1,000°C) and then returning it to the kiln with a low-firing glaze to around\n1,020°C does not take stoneware ceramic into as durable a state as it could\nbe. This is because a stoneware clay, by its nature, withstands temperatures\nbetween 1,200°C and 1,300°C so the closer we can get the stoneware clay\nbody to this the better. In this example, a better solution would be to either\nfire the ceramic in a high bisq of 1,140°C before the glaze firing at 1,020°C\nor, better still, to change the glaze to a stoneware glaze allowing us to low\nbisq at 1,000°C and then return the item for its glaze firing that will be\nabove 1200°C. When using a low-firing earthenware glaze with a stoneware\nclay, the high bisq is a compromise that gives the clay greater durability but\nstill leaves it porous enough to accept glaze. However, I caveat this by\nsaying this is a general rule and combinations of clay and glaze should\nalways be tested for compatibility.", "recipeCandidate": false}, {"page": 24, "text": "If wishing to use a glaze with a top temperature of 1,150°C or above on\na stoneware body then a low bisq will be fine as the clay body will mature\nduring its glaze firing.\n    In the high-bisq example above, allowing the clay to mature at a high-\nbisq temperature meant that it hardened but maintained enough porosity for\nthe glaze to form an even and reasonable thickness across its surface. All\nclays have slightly different tolerances so checking or testing the firing\nranges, including vitrification points, of the clay we are using will be an\nimportant piece of evidence in working out the best combination of firings.\nTesting different combinations is very important to the development process\nso we should leave time for this as the combination of clay, glaze, kiln and\nceramicist is always utterly unique. The ceramic items we test should not be\nones that we are afraid to lose so making sure there are plenty of reject pots,\nmaquettes or test tiles available for this is vital to a thriving practice.\nHowever, one of the biggest factors in deciding your bisq temperature is in\nthe glaze adhesion and therefore colour and texture response of the glaze as\na direct result of the surface porosity of the ceramic.\n   The final example above is for the most part not suitable because most\nstoneware glazes will only be best at a temperature that is higher than the\nearthenware clay’s maximum temperature. If this combination is attempted,\nthe clay will slump or even melt when fired to most stoneware glazes’ ideal\ntemperature. However, the exception to this rule is when you have a very\nlow-firing stoneware glaze that vitrifies around 1,200°C – a top temperature\nwhich most earthenware clays will tolerate but some may be so close to\nvitrification themselves at this point that they may lose their shape; for this\nreason, test the exact combination of materials ahead of committing to this\non anything precious. This combination may be a good candidate for single-\nfiring (see description of single-firing later in this chapter).\n   Having tested the above combinations of bisq and glaze firings we may\nfeel that we want to tweak temperatures to, for instance, increase or\ndecrease glaze adhesion when we are dipping/spraying/brushing it onto the\nceramic, or we might want to increase fluxing of the glaze in the firing, or\neven mitigate against a firing fault. In the consideration of adjustments like\nthese we need to examine our creative intentions as these will dictate the\npotential trade-offs we may need to make between technical issues and\ncreativity. All these factors will be discussed further throughout the book.", "recipeCandidate": false}, {"page": 25, "text": "In my own practice I have found that the Audrey Blackman porcelain I\nuse won’t accept glaze easily once it has been fired to high bisq so I will\nalways fire to 1,000°C low bisq before glazing and returning the ware to the\nkiln for its glaze firing to 1,240–1,260°C. As a fine-particle, smooth clay,\nthe very dense closing of its pores is inevitable but most stoneware clays\ncontain a variety of sized particles giving them more tolerance and porosity\nand less overall density. A grogged stoneware will remain much more\nporous at high bisq than a smooth claylike porcelain or bone china.\n   As mentioned, firing your clay too high before applying the glaze can\ncreate problems in glaze application but may also result in various issues\nwith the glaze in its firing. It is possible that the glaze could ‘slide off’ the\nceramic during its firing because of it not being keyed into the surface\nenough. The effect of a less porous, dense ceramic body can result in a\nglaze not adhering to its surface easily and the glaze appearing thin and/or\nlacking in colour. In short, we are looking for the correct porosity of\nceramic plus the correct thickness of glaze according to our intentions.\n   This is because a more porous ceramic sucks the glaze onto its surface\nmore readily, which can result in a thicker application giving the glaze a\nmore ‘full’ look. However, glaze that is thickly applied may also make the\nglaze begin to flow, resulting in a dripping effect as the weight/volume of\nglaze on the surface makes it flow (or ‘flux’) with the rise in temperature of\nthe kiln. Overly thickly applied glaze can also result in glaze crawling so\nconventional approaches would see this as a fault in the surface (see more\non glaze crawling in Chapter 5).\n   Of course, if our intentions are to harness either of these effects within\nour ceramic objects then the concept of it being a fault is very much in\nquestion. In fact, many ceramicists will use what might be considered\ntraditional firing faults to great effect. Sculptural work tends to have more\nleeway in this because a matured ceramic body coupled with a glaze that\nhas its structural integrity is of greater practical importance in functional\nitems, so intention is very much everything. However, the historical ideas\naround what constitutes a firing fault is rooted in the development and\nproduction of functional ware because of the practical requirements of this\ntype of ceramic object, but as soon as an object has no function then our\nconception of a ‘fault’ should be re-evaluated. When viewing ceramic\nsculpture, my own view is that disregarding objects simply on the basis that\nthey have X or Y ‘fault’ feels very wrong and we should all caution against", "recipeCandidate": false}, {"page": 26, "text": "this. In part because it forces us to bypass the conceptual or emotional\nrelevance of the work, which is where its value lies.\n\n\n\n\n\nThis Firemaster kiln controller shows a diagrammatic version of the rise, plateau and\ncooling of temperature during a kiln firing.\n\n   These two sample firing schedules, which are relatively cautious for\nhand-built or wheel-thrown items, allow for heatwork in the kiln to take\nplace. ‘Heatwork’ is a term used to describe the effect of heat on ceramic\nmaterials plus time. In the bisq firing one of the results of heatwork is for\nthe clay body to gain an evenly porous ceramic throughout and not just\nsuperficially. If your bisq firing is too fast you risk the heatwork being very\nsuperficial, that is, the outer layer of your ceramic will have a different\nporosity than the core because the heat has not ‘worked’ on it and the core\nhas reached a lower temperature than the outer skin. This is of greater\nimportance for hand-built or substantially thicker pieces, and very thin ware\ncan have a speedier bisq firing.\n   Taking this into account, it is common practice in the utility-ware\n(bathroom/kitchen items) factories of Stoke-on-Trent to use a relatively", "recipeCandidate": false}, {"page": 27, "text": "long dwell/soak of an hour or more at the top temperature of the bisq firing\nto make sure the heatwork is completed on the thickly made items they are\nproducing, as these items need to be robust because of their function. This\nis just one example of a strong reason for a comparatively long bisq firing\nwith a view to fully stabilizing the ceramic body.\n    In ceramics we often talk about items ‘twisting’, which means a piece is\neffectively in a state of tension, slowly moving, because it has differing\ndensity levels running through it. This is of particular importance when it\ncomes to the glaze on a piece’s surface as this molecular ‘twisting’ can be\nreflected in the glaze through very visible crazing (see more on crazing in\nChapter 5). This is another reason for a stabilizing bisq firing with\nopportunity for enough heatwork on the ceramic. The twisting can be so\nslow sometimes that crazing can appear years after the item has been\nremoved from the kiln. If you are having trouble with unwanted crazing this\ncan sometimes be resolved by increasing the soak time at bisq in order to\ncreate a more even body that is not twisting against the glaze and causing\nuneven surface cracking. I hasten to add that this is just one possible reason\nof several for a glaze to craze.\n   As mentioned, it is possible to speed up the bisq firing a little for very\nthin ware. However, the first few hours of your bisq firing play a big role in\nevaporating out the very last molecules of water from the clay. This should\ntherefore still be done relatively slowly with the kiln vents left open for\nevaporation, and the release of gases, in the first part of the firing and then\nclosed at around 600°C.\n   The explosive blow-outs inside kilns that ceramics is famous for are\nmost often created by excess water inside the clay body evaporating very\nfast and the pressure of the steam escaping from the clay breaking it apart.\nThis is why it is important for the clay to be completely dry before being\nfired. Significant air bubbles can also cause explosions because, as the clay\nshrinks with the heat of the kiln, the size of the cavities themselves become\ntoo small for the air contained within them and so the ceramic is blown\napart in a similar way. However, the most spectacular blow-outs I have seen\nover the years have all been from excess water, which is, unfortunately, a\nmistake that even the most professional potters can continue to make long\ninto their careers through impatience and looming deadlines. The danger of\nair bubbles in clay is often overstated and can be easily overcome by using\nclay straight from the bag or well-wedged clay coupled with a slow bisq", "recipeCandidate": false}, {"page": 28, "text": "firing similar to the above examples. However, you must handle your work\nin order to test if it is dry enough to be put into its first firing.\nUnderstanding what this feels like is a very important skill to acquire and\nonly comes with practice.\n     If your clay is drying in a space with ordinary room temperature but\nfeels cold to the touch then it is still too wet to go into the kiln. If your work\nis taking a long time to dry then consider the temperature and ventilation of\nthe room in which it is being left to dry: if there is no airflow and the\nhumidity is high then your work may take weeks to dry. Nothing beats a\ndry, sunny day outdoors to dry out clay for its firing. However, some clay or\ncertain shapes will not tolerate the speed of this type of drying so slow-\ndrying can be one way to prevent cracking, particularly for items made\nfrom component parts.\n\n\n  A GENERAL GUIDE TO STONEWARE CLAY/GLAZE\n  COMBINATIONS WITH EARTHENWARE CLAY/GLAZE\n\n\n\n   Stoneware clay + stoneware glaze = yes\n   Low bisq then stoneware glaze firing\n\n   Stoneware clay + earthenware glaze = yes\n   High bisq then earthenware glaze firing\n\n   Earthenware clay + earthenware glaze = yes\n   High or low bisq then earthenware glaze firing\n\n   Earthenware clay + stoneware glaze = no (with very few exceptions to be discussed\n       below)\n   Low bisq then low stoneware glaze firing of no more than 1,200°C\n\n\n  SEGMENTS OF A KILN PROGRAMME OR SCHEDULE\n\n\n\n    First ramp – This is the rate at which your firing will rise in temperature to start with.\n       it is usually measured in degrees per hour.\n       First dwell/soak time – Soak and dwell are interchangeable terms and refer to\n    the point at which a kiln firing holds a set temperature for a set period of time.", "recipeCandidate": false}, {"page": 29, "text": "Second ramp – This is the rate at which your firing will rise in temperature for\n    the second part of the firing. Most ceramic kiln controllers have two ramps but it is\n    possible to find controllers with more. Measured in degrees per hour.\n     Top temperature – This is the maximum temperature that you wish your firing to\n    rise to.\n       Final dwell/soak time – This is the amount of time the kiln will stay at the top\n   temperature before cooling.\n\n\n  EXAMPLE BISQ-FIRING SCHEDULES\n\n\n\n   Low-bisq firing:\n    First ramp – 80°C p/h to 600°C\n   No dwell/soak\n   Second ramp – 100°C p/h to top temperature 1,000°C\n    Soak/dwell 10–15 minutes\n   Length of firing 11.5 hours\n\n   High-bisq firing:\n    First ramp – 80°C p/h to 600°C\n   No dwell/soak\n   Second ramp – 100°C p/h to top temperature 1,140°C\n    Soak/dwell 10–15 minutes\n   Length of firing 12.7 hours\n\n\nWHICH GLAZE?\n\nStart with the glaze and work backwards. I agree that starting with the glaze\nahead of all making, or even while still working with the clay, is not always\npossible or realistic. This is because the enthusiasm to simply make\nsomething from clay is often more important than what can feel like banal\ntechnical requirements determined by the restriction of materials and kilns.\nIn the early days of a ceramic practice, musing over what glaze to use with,\nfor instance, a myriad of wheel-thrown pots recently finished is a common\nsituation. The glaze can become an afterthought. However, as a practice\nmatures, it is possible to put the glaze joint-first in the development of a\nnew project, at the very least by broadly considering if you would like to\nuse a stoneware or earthenware glaze.", "recipeCandidate": false}, {"page": 30, "text": "Glazed vessels at Akiko Hirai’s studio.\n\n   Your glaze’s top temperature will either be in the stoneware range\n(1,200–1,300°C) or the earthenware range (up to 1,200°C). Very often a\nglaze will have a temperature ‘range’ of, for instance, 1,240–1,260°C (this\nwould be a stoneware glaze) rather than a single top-temperature point of,\nfor instance, 1,280°C on the nose. The temperature range indicates the\ntemperature tolerance of our glaze and is where it will vitrify, which is\nwhen all the particles will be fully fused together. The variety of glazes\navailable, either off-the-shelf products or ones developed from raw\nmaterials, is so wide that general advice on this is difficult to provide in a\nbook with particular focus on the kiln. However, when embarking on a new\nproject it is important to weigh up your creative intentions in terms of\ncolour and texture against the requirements of function or sculptural\nintentions of the pieces being made. For example, does the item you are\nmaking need to be easily cleaned so it needs a glassy, easily sanitized\nsurface or does this not matter for a sculptural piece being made?\nNarrowing the glaze possibilities for each project at an early stage will help\nus to decipher what is important in our glaze choice and therefore what can", "recipeCandidate": false}, {"page": 31, "text": "be ruled in and what can be ruled out as possibilities. As this book is\nworking from the perspective of kiln firings, in this instance our main\nconcern is with the glaze’s temperature range (its vitrification point or top\ntemperature), so once we know this we will have a clearer technical path.\n   The testing of the combination of clay, glaze and kiln is vital in the early\nstages of working out the glaze for a project. Try to avoid putting an\nuntested glaze onto a ‘final’ object as there will, unfortunately, usually be a\ndiscrepancy between the actual outcome and the visualized intention. Using\nsmall test tiles – or better still, test pieces of a similar shape, made in a\nsimilar way to our final items – to check the viability of our glaze is always\nthe best course of action. Ceramic objects take time to develop so it is\nimportant not to allow yourself to be hurried, or be in a hurry, for these\nresults. From experience I have learnt that it can be a vital stitch in time to\nallow more time than first assumed to work out technical issues. This can\neven mean helping clients to understand the length of time it takes to\ndevelop new work and that a two-week deadline, for instance, is not enough\nfor the best results.\n   The use of small test pieces that are very similar to our final objects – in\nterms of the process used to make them, clay used and shape – is best for\nascertaining the appropriateness of a combination of clay and glaze as they\nare more likely to be a true reflection of outcome. This is because a change\nin clay, shape and texture, kiln, ceramicist and mode of production can give\ndifferent results than expected. A change of kiln often results in a change of\nglaze outcome so testing an old glaze in a new kiln should be one of the\nfirst jobs if wishing to continue to use it in the same way. For instance, a\nrecent change of kiln at my studio meant some adjustments to the firing\nschedule that had worked very well in my previous kiln.\n   Once you have an idea of surface finish it does make the technical\nrequirements of the project as a whole more straightforward.\n\nNO GLAZE?\n\nIn terms of
