Repository: claescc/glazing-cathedral-eleonora

# Ceramics Cathedral of Eleonora

A colour-first ceramic library with structured recipes and searchable supplied sources.

## Current content

- 265 structured recipe records; 26 historic surface records.
- 128 formula transcriptions from *Colour in Glazes*, with 23 matched specimen photographs. The merged Chrome-tin maroon formula on PDF p. 140 remains source-only.
- All 25 numbered recipes in the *Ash Glazes* appendix, PDF pp. 183–185, visually checked.
- Five base recipes / named variants from *Cone 5–6 Glazes*, PDF p. 12, visually checked.
- 108 distinct readable sources; 19,955 source pages; 19,153 searchable text pages after OCR recovery.

File: assets/library/jun-glaze-glazy-434ac5ae.json
[{"page": 1, "text": "Glazy        Community                                                                                                                              Login         Join!\n\n\nCommunity\n                                       Glaze     Chun\n                                                                                                                    Orton Cone\nActivity\n                                       88786               Jun glaze                        △11-12\nRecipes\n                              Created 20 Aug 2020 Updated 5 days ago                                       Atmospheres\nMaterials                           Derek Au                                                            Reduction\n                                      @derekau\nAnalyses                                                      1 Reviews\n\nKiln Schedules\n                                  Status        Surface      Transparency\n                             Testing     Glossy     Translucent\n\n                           Recipe used in \"Effects of microstructure on the sky-green color in imitating ancient\n                        Jun glazes\"\n                             Jianfeng ZHU,3 Pei SHI,33 Fen WANG, Longlong DONG and Ting ZHAO\n                           School of Materials Science and Engineering, Shaanxi University of Science &\n                            Technology, Xi’an 710021, China\n\n                                                                                                  Images from article\n                               “The sky-green glaze of ancient Jun ware was successfully imitated with\n                                   the addition of 4 wt % calcium phosphate for introducing the phosphorus                   Derek Au                                                                                                                              5 years ago\n                                      (P) to the composition. Effects of the calcium phosphate contents on the\n                                      chromaticity, precipitated phase and microstructure of sky-green glaze\n                               were investigated. Based on the analysis of colorimeter, XRD, FT-IR, XPS\n                              and SEM, a possible coloring mechanism was proposed to explain the\n                                        variation of glaze colors with the increasing of calcium phosphate\n                                     content. The results indicated that the addition of calcium phosphate\n                                    contributed to increasing the content of calcium iron phosphate\n                                 [Ca19Fe2(PO4)14] and the size of phase separation droplets in glazes.\n                              The formation of Ca19Fe2(PO4)14 decreased the ratio of Fe2+ to Fe3+\n                              and the increased size of phase separation droplets weakened the\n                                       structural color, which increased the L* and b* value of glazes. Therefore,\n                                   the color of sky-green glaze got more green and white gradually.”\n\n\n                                    Original Language: English\n\n                            Specific Gravity: 1.50 Additional Water %: 70\n\n                                Bookmark              Print        Share             Calculator\n\n                     Recipe\n                                                                                         Material              Amount\n\n                                                       Soda Feldspar              60.00\n\n                                                                                           Silica                21.00\n\n                                                                       Whiting               15.00\n\n                                                                              Kaolin                2.00\n\n                                                                                 Talc                2.00\n\n                                     Total base recipe                                                                  100.00\n\n                                                           Bone Ash                4.00\n\n                                                      Red Iron Oxide                2.00\n\n                                     Total                                                                            106.00\n\n                                                                                                    Tare      Batch\n\n                                                                      Weigh Together        0.0       0.0\n\n\n\n                     Reviews                                    Comments & Questions\n\n\n                                     Hubert Vezier\n                                 5 years ago                                                                            VickieSanders\n                                                                                                         5 years ago\n\n                         Thank you very much for this publication                                     Interesting. Are Jun glazes known for crazing?\n\n\n\n                                                                                                                       Hubert Vezier\n                                                                                                         5 years ago", "recipeCandidate": true, "image": "assets/library/jun-glaze-glazy-434ac5ae/p1.jpg"}, {"page": 2, "text": "Thank you for all these shared documents.\n                                                                                                                                I started from the chemical composition of the old Jun that\n                                                              you published and I used the raw materials that I find in\n                                                                      France. I baked in a gas oven with a slight reduction to C7\n                                                            and the result is quite consistent with Jun.\n                                                                                                                                I am very happy with the result.\n                                                             Thank you\n\n\n\n                                                                            Drew King\n                                                                           5 days ago\n\n                                                                                                                                I noticed that this recipe uses a soda feldspar despite all\n                                                                                  original compositions and recreations using a potash feldspar\n                                                                          -- are there any resources that detail how using a soda\n                                                                          feldspar might impact results? I've only gotten good, vibrant\n                                                                              results with a soda feldspar myself. The best I can think of is\n                                                                            that a soda feldspar would impact dripping and crazing, but\n                                                                          I'm unsure on how it would impact color and elements like\n                                                                                   liquid-liquid phase separation.\n\n\n\nAnalysis\n\nUMF                                      Extended UMF\nFluxes             Stabilizers        Glass-           Other           Fluxes             Stabilizers        Glass-           Other\nR2 O RO      R2 O3           Formers                  R2 O RO      R2 O3           Formers\n                      RO2                                        RO2\n0.36 Na2 O                                          0.34 Na2 O\n                                       0.04 Fe2 O3\n0.59 CaO     0.38 Al2 O3    3.35 SiO2                 0.57 CaO\n                                       0.04 P2 O5                 0.37 Al2 O3    3.23 SiO2     0.04 P2 O5\n0.05 MgO                                           0.05 MgO\n                                                   0.04 Fe2 O3\n R2 O:RO           SiO2 :Al2 O3\n 0.36 : 0.64    8.77                            R2 O:RO           SiO2 :Al2 O3     SiO2 :Al2 O3 +TiO2 +NiO\n                                           0.34 : 0.66    8.77       8.77\n\n\n % Analysis    UMF     Extended UMF     Mole %     Formula\n\n                          Material            Amt.         SiO 2         Al 2 O 3      Na 2 O     MgO        CaO      P 2 O 5        Fe 2 O 3         LOI\n\n              Soda Feldspar         60.00        38.91        11.00       6.69\n\n                               Silica          21.00         19.81\n\n                       Whiting          15.00                                                          7.94                                 6.21", "recipeCandidate": true, "image": "assets/library/jun-glaze-glazy-434ac5ae/p2.jpg"}, {"page": 3, "text": "Material            Amt.         SiO 2         Al 2 O 3      Na 2 O     MgO        CaO      P 2 O 5        Fe 2 O 3         LOI\n\n                          Kaolin           2.00        0.89        0.76                                                                 0.24\n\n                            Talc           2.00          1.20                              0.60                                          0.09\n\n                  Bone Ash           4.00                                                                  2.11        1.60                    0.07\n\n              Red Iron Oxide           2.00                                                                                        1.79       0.09\n\n                             Total         106.00        60.81        11.76       6.69         0.6        10.05          1.6          1.79       6.70\n\n                      Total 100%                        65.18        12.61          7.17       0.64        10.77         1.71          1.92\n\n\n\nUMF Charts\n\nPlease login to view UMF Charts.\n\nThis section contains a Unity Molecular Formula (UMF) Chart showing recipes closest to the current recipe. Please login or create a free\nGlazy account to view this section.\n\n\n\nSimilar Base Recipes\n\n\n\n\nSimilar analyses                                                                         Based on comparisons of mol % analyses.\n\n\n                                                      SiO 2 Al 2 O 3 B 2 O 3 Na 2 O  K 2 O MgO  CaO  SrO P 2 O 5  TiO 2 Cr 2 O 3 Fe 2 O 3 CoO  NiO CuO SnO 2\n\n                             Jun glaze  △11-12  69.70  7.95       7.44       1.03 12.34       0.78              0.77\n\n\n                            Jun Red for splashing 69.26   7.97       0.64 6.70   1.11  12.97       0.41              0.03 0.26      0.66\n\n\n                   S7 C A1 floating blue  △10-12  68.97  7.66        1.92 5.35 0.07 12.33            2.08         1.05 0.58\n\n\n                             BR15 40621  △7  69.85   7.70 0.84  6.43 0.28  0.18 12.03             0.10  0.07  0.08                 2.44\n\n\n                        JBD 154 olive  △9-10  69.59  7.99       6.80 0.05 0.37  11.71        2.12 0.06         1.30\n\n\n       CG24 - Opaque Blue Chun Celadon  △10-11  69.69  7.44       0.44  7.63 0.63  12.81       0.93             0.43\n\n\n              frankenstein red (Copper Red E)  △6-8  70.03  7.43 2.32  5.12  1.49 0.72  12.10 0.03                   0.03           0.28 0.46\n\n\n             Tenmoku with Rice Straw Ash  △9-10   70.13  7.30        2.18 4.63  0.18 12.87       0.02  0.01        2.68\n\n\n                                    Jan’s Purple  △6  68.87  8.10 4.06  4.61  2.17 0.24  11.77            0.09        0.09\n\n\n                                R 31  △7  68.99   7.61 0.83  6.35 0.28  0.18  11.88             0.10  0.07  0.08       1.24       2.40\n\n\n            CG30 - Soft gray-green matt celadon\n                                                  70.26  7.04       0.45  7.61 0.68 12.49        1.01             0.46\n                                              △9-11\n\n\n                                                                                                                                        1   2\n\n\n\n\nOther's Bookmarks\n\n\n    Show Bookmarks\n\n\n\n\n\n                                                     Support Glazy Patreon OR PayPal\n\n\n\n\n\n                       Home      Help      Donate      Terms of Service       Privacy\n\n\n                                              This website and all user contributions are licensed under\n                                     Attribution-NonCommercial-ShareAlike 4.0 International (CC BY-NC-SA 4.0)", "recipeCandidate": false}, {"page": 4, "text": "©2015-2026, Glazy.org", "recipeCandidate": false}]
